Repository: smartlinemanapp/GridMind

File: IS_456_with_all_ammendments_260307_170634.md (part 2 of 11)
HARNTIy HINK

NOTE--The ultimate creep strain, estimated as described above does not include the elastic strain.

# 6.2.6 Thermal Expansion

The coefficient of thermal expansion depends on nature of cement, the aggregate, the cement content, the relative humidity and the size of sections. The value of coefficient of thermal expansion for concrete with different aggregates may be taken as below:

<table><tr><td>Type of Aggregate</td><td>Coefficient of Thermal Expansion for Concrete/℃</td></tr><tr><td>Quartzite</td><td>1.2 to 1.3 × 10-5</td></tr><tr><td>Sandstone</td><td>0.9 to 1.2 × 10-5</td></tr><tr><td>Granite</td><td>0.7 to 0.95 × 10-5</td></tr><tr><td>Basalt</td><td>0.8 to 0.95 × 10-5</td></tr><tr><td>Limestone</td><td>0.6 to 0.9 × 10-5</td></tr></table>

# 7 WORKABILITY OF CONCRETE

7.1 The concrete mix proportions chosen should be such that the concrete is of adequate workability for the placing conditions of the concrete and can properly

be compacted with the means available. Suggested ranges of workability of concrete measured in accordance with IS 1199 are given below:

<table><tr><td>Placing Conditions</td><td>Degree of Workability</td><td>Slump (mm)</td></tr><tr><td>(1)</td><td>(2)</td><td>(3)</td></tr><tr><td>Blinding concrete;</td><td>Very low</td><td>See 7.1.1</td></tr><tr><td>Shallow sections;</td><td></td><td></td></tr><tr><td>Pavements using pavers</td><td></td><td></td></tr><tr><td>Mass concrete;</td><td>Low</td><td>25-75</td></tr><tr><td>Lightly reinforced sections in slabs, beams, walls, columns;</td><td></td><td></td></tr><tr><td>Floors;</td><td></td><td></td></tr><tr><td>Hand placed pavements;</td><td></td><td></td></tr><tr><td>Canal lining;</td><td></td><td></td></tr><tr><td>Strip footings</td><td></td><td></td></tr><tr><td>Heavily reinforced sections in slabs, beams, walls, columns;</td><td>Medium</td><td>50-100</td></tr><tr><td>Slipform work;</td><td></td><td>75-100</td></tr><tr><td>Pumped concrete</td><td></td><td></td></tr><tr><td>Trench fill;</td><td>High</td><td>100-150</td></tr><tr><td>In-situ piling</td><td></td><td></td></tr><tr><td>Tremie concrete</td><td>Very high</td><td>See 7.1.2</td></tr></table>

NOTE—For most of the placing conditions, internal vibrators (needle vibrators) are suitable. The diameter of the needle shall be determined based on the density and spacing of reinforcement bars and thickness of sections. For tremie concrete, vibrators are not required to be used (see also 13.3).

7.1.1 In the 'very low' category of workability where strict control is necessary, for example pavement quality concrete, measurement of workability by determination of compacting factor will be more appropriate than slump (see IS 1199) and a value of compacting factor of 0.75 to 0.80 is suggested.   
7.1.2 In the 'very high' category of workability, measurement of workability by determination of flow will be appropriate (see IS 9103).

# 8 DURABILITY OF CONCRETE

# 8.1 General

A durable concrete is one that performs satisfactorily in the working environment during its anticipated exposure conditions during service. The materials and mix proportions specified and used should be such as to maintain its integrity and, if applicable, to protect embedded metal from corrosion.   
8.1.1 One of the main characteristics influencing the durability of concrete is its permeability to the ingress of water, oxygen, carbon dioxide, chloride, sulphate and other potentially deleterious substances. Impermeability is governed by the constituents and workmanship used in making the concrete. With normal-weight aggregates

a suitably low permeability is achieved by having an adequate cement content, sufficiently low free water/ cement ratio, by ensuring complete compaction of the concrete, and by adequate curing.

The factors influencing durability include:

a) the environment;   
b) the cover to embedded steel;   
c) the type and quality of constituent materials;   
d) the cement content and water/cement ratio of the concrete;   
e) workmanship, to obtain full compaction and efficient curing; and   
f) the shape and size of the member.

The degree of exposure anticipated for the concrete during its service life together with other relevant factors relating to mix composition, workmanship, design and detailing should be considered. The concrete mix to provide adequate durability under these conditions should be chosen taking account of the accuracy of current testing regimes for control and compliance as described in this standard.

# 8.2 Requirements for Durability

# 8.2.1 Shape and Size of Member

The shape or design details of exposed structures should be such as to promote good drainage of water and to avoid standing pools and rundown of water. Care should also be taken to minimize any cracks that may collect or transmit water. Adequate curing is essential to avoid the harmful effects of early loss of moisture (see 13.5).Member profiles and their intersections with other members shall be designed and detailed in a way to ensure easy flow of concrete and proper compaction during concreting.

Concrete is more vulnerable to deterioration due to chemical or climatic attack when it is in thin sections, in sections under hydrostatic pressure from one side only, in partially immersed sections and at corners and edges of elements. The life of the structure can be lengthened by providing extra cover to steel, by chamfering the corners or by using circular cross-sections or by using surface coatings which prevent or reduce the ingress of water, carbon dioxide or aggressive chemicals.

# 8.2.2 Exposure Conditions

# 8.2.2.1 General environment

The general environment to which the concrete will be exposed during its working life is classified into five levels of severity, that is, mild, moderate, severe, very severe and extreme as described in Table 3.

Table 3 Environmental Exposure Conditions   
(Clauses 8.2.2.1 and 35.3.2)   

<table><tr><td>Sl No. (1)</td><td>Environment (2)</td><td>Exposure Conditions (3)</td></tr><tr><td>i)</td><td>Mild</td><td>Concrete surfaces protected against weather or aggressive conditions, except those situated in coastal area.</td></tr><tr><td>ii)</td><td>Moderate</td><td>Concrete surfaces sheltered from severe rain or freezing whilst wetConcrete exposed to condensation and rainConcrete continuously under waterConcrete in contact or buried under non-aggressive soil/ground waterConcrete surfaces sheltered from saturated salt air in coastal area</td></tr><tr><td>iii)</td><td>Severe</td><td>Concrete surfaces exposed to severe rain, alternate wetting and drying or occasional freezing whilst wet or severe condensation.Concrete completely immersed in sea waterConcrete exposed to coastal environment</td></tr><tr><td>iv)</td><td>Very severe</td><td>Concrete surfaces exposed to sea water spray, corrosive fumes or severe freezing conditions whilst wetConcrete in contact with or buried under aggressive sub-soil/ground water</td></tr><tr><td>v)</td><td>Extreme</td><td>Surface of members in tidal zoneMembers in direct contact with liquid/ solid aggressive chemicals</td></tr></table>

# 8.2.2.2 Abrasive.

Specialist literatures may be referred to for durability requirements of concrete surfaces exposed to abrasive action, for example, in case of machinery and metal tyres.

# 8.2.2.3 Freezing and thawing

Where freezing and thawing actions under wet conditions exist, enhanced durability can be obtained by the use of suitable air entraining admixtures. When concrete lower than grade M 50 is used under these conditions, the mean total air content by volume of the fresh concrete at the time of delivery into the construction should be:

<table><tr><td>Nominal Maximum Size Aggregate (mm)</td><td>Entrained Air Percentage</td></tr><tr><td>20</td><td>5 ± 1</td></tr><tr><td>40</td><td>4 ± 1</td></tr></table>

Since air entrainment reduces the strength, suitable adjustments may be made in the mix design for achieving required strength.

# 8.2.2.4 Exposure to sulphate attack

Table 4 gives recommendations for the type of cement, maximum free water/cement ratio and minimum cement content, which are required at different sulphate concentrations in near-neutral ground water having pH of 6 to 9.

For the very high sulphate concentrations in Class 5 conditions, some form of lining such as polyethylene or polychloroprene sheet; or surface coating based on asphalt, chlorinated rubber, epoxy; or polyurethane materials should also be used to prevent access by the sulphate solution.

# 8.2.3 Requirement of Concrete Cover

8.2.3.1 The protection of the steel in concrete against corrosion depends upon an adequate thickness of good quality concrete.

8.2.3.2 The nominal cover to the reinforcement shall be provided as per 26.4.

# 8.2.4 Concrete Mix Proportions

# 8.2.4.1 General

The free water-cement ratio is an important factor in governing the durability of concrete and should always be the lowest value. Appropriate values for minimum cement content and the maximum free water-cement ratio are given in Table 5 for different exposure conditions. The minimum cement content and maximum water-cement ratio apply to $20\mathrm{mm}$ nominal maximum size aggregate. For other sizes of aggregate they should be changed as given in Table 6.

# 8.2.4.2 Maximum cement content

Cement content not including fly ash and ground granulated blast furnace slag in excess of $450\mathrm{kg} / \mathrm{m}^3$ should not be used unless special consideration has

been given in design to the increased risk of cracking due to drying shrinkage in thin sections, or to early thermal cracking and to the increased risk of damage due to alkali silica reactions.

(Clauses 8.2.2.4 and 9.1.2)

Table 4 Requirements for Concrete Exposed to Sulphate Attack   

<table><tr><td rowspan="3">SI No.</td><td rowspan="2">Class</td><td colspan="3">Concentration of Sulphates, 
Expressed as SO3</td><td rowspan="2">Type of Cement</td><td colspan="2">Dense, Fully Compacted Concrete. 
Made with 20 mm Nominal 
Maximum Size Aggregates 
Complying with IS 383</td></tr><tr><td>In Soil 
Total SO3</td><td>SO3in 
2:1 Water: 
Soil Extract</td><td>In Ground 
Water</td><td>Minimum 
Cement 
Content 
kg/m3</td><td>Maximum 
Face Water- 
Cement 
Ratio</td></tr><tr><td>Percent</td><td>g/l</td><td>g/l</td><td></td><td></td><td></td><td></td></tr><tr><td>(1)</td><td>(2)</td><td>(3)</td><td>(4)</td><td>(5)</td><td>(6)</td><td>(7)</td><td>(8)</td></tr><tr><td>i)</td><td>1</td><td>Traces 
(&lt;0.2)</td><td>Less than 
1.0</td><td>Less than 
0.3</td><td>Ordinary Portland 
cement or Portland 
slag cement or 
Portland pozzolana 
cement</td><td>280</td><td>0.55</td></tr><tr><td>ii)</td><td>2</td><td>0.2 to 
0.5</td><td>1.0 to 
1.9</td><td>0.3 to 
1.2</td><td>Ordinary Portland 
cement or 
Portland slag 
cement or 
Portland 
pozzolana cement</td><td>330</td><td>0.50</td></tr><tr><td></td><td></td><td></td><td></td><td></td><td>Supersulphated 
cement or 
sulphate resisting 
Portland cement</td><td>310</td><td>0.50</td></tr><tr><td>iii)</td><td>3</td><td>0.5 to 
1.0</td><td>1.9 to 
3.1</td><td>1.2 to 
2.5</td><td>Supersulphated 
cement or 
sulphate resisting 
Portland cement</td><td>330</td><td>0.50</td></tr><tr><td></td><td></td><td></td><td></td><td></td><td>Portland pozzolana 
cement or Portland 
slag cement</td><td>350</td><td>0.45</td></tr><tr><td>iv)</td><td>4</td><td>1.0 to 
2.0</td><td>3.1 to 
5.0</td><td>2.5 to 
5.0</td><td>Supersulphated 
or sulphate 
resisting 
Portland cement</td><td>370</td><td>0.45</td></tr><tr><td>v)</td><td>5</td><td>More than 
2.0</td><td>More than 
5.0</td><td>More than 
5.0</td><td>Sulphate resisting 
Portland cement or 
supersulphated cement 
with protective coatings</td><td>400</td><td>0.40</td></tr></table>

# NOTES

1 Cement content given in this table is irrespective of grades of cement.   
2 Use of supersulphated cement is generally restricted where the prevailing temperature is above $40^{\circ}\mathrm{C}$ .   
3 Supersulphated cement gives an acceptable life provided that the concrete is dense and prepared with a water-cement ratio of 0.4 or less, in mineral acids, down to pH 3.5.   
4 The cement contents given in col 6 of this table are the minimum recommended. For $\mathrm{SO}_3$ contents near the upper limit of any class, cement contents above these minimum are advised.   
5 For severe conditions, such as thin sections under hydrostatic pressure on one side only and sections partly immersed, considerations should be given to a further reduction of water-cement ratio.   
6 Portland slag cement conforming to IS 455 with slag content more than 50 percent exhibits better sulphate resisting properties.   
7 Where chloride is encountered along with sulphates in soil or ground water, ordinary Portland cement with $\mathrm{C}_3\mathrm{A}$ content from 5 to 8 percent shall be desirable to be used in concrete, instead of sulphate resisting cement. Alternatively, Portland slag cement conforming to IS 455 having more than 50 percent slag or a blend of ordinary Portland cement and slag may be used provided sufficient information is available on performance of such blended cements in these conditions.

# 8.2.5 Mix Constituents

# 8.2.5.1 General

For concrete to be durable, careful selection of the mix and materials is necessary, so that deleterious constituents do not exceed the limits.

# 8.2.5.2 Chlorides in concrete

Whenever there is chloride in concrete there is an increased risk of corrosion of embedded metal. The higher the chloride content, or if subsequently exposed to warm moist conditions, the greater the risk of corrosion. All constituents may contain chlorides and concrete may be contaminated by chlorides from the external environment. To minimize the chances of deterioration of concrete from harmful chemical salts, the levels of such harmful salts in concrete coming from concrete materials, that is, cement, aggregates water and admixtures, as well as by diffusion from the environment should be limited. The total amount of chloride content (as Cl) in the concrete at the time of placing shall be as given in Table 7.

The total acid soluble chloride content should be calculated from the mix proportions and the measured chloride contents of each of the constituents. Wherever possible, the total chloride content of the concrete should be determined.

# 8.2.5.3 Sulphates in concrete

Sulphates are present in most cements and in some aggregates; excessive amounts of water-soluble sulphate from these or other mix constituents can cause

expansion and disruption of concrete. To prevent this, the total water-soluble sulphate content of the concrete mix, expressed as $\mathrm{SO}_3$ , should not exceed 4 percent by mass of the cement in the mix. The sulphate content should be calculated as the total from the various constituents of the mix.

The 4 percent limit does not apply to concrete made with supersulphated cement complying with IS 6909.

# 8.2.5.4 Alkali-aggregate reaction

Some aggregates containing particular varieties of silica may be susceptible to attack by alkalis $(\mathrm{Na}_2\mathrm{O}$ and $\mathrm{K}_2\mathrm{O})$ originating from cement or other sources, producing an expansive reaction which can cause cracking and disruption of concrete. Damage to concrete from this reaction will normally only occur when all the following are present together:

a) A high moisture level, within the concrete;   
b) A cement with high alkali content, or another source of alkali;   
c) Aggregate containing an alkali reactive constituent.

Where the service records of particular cement/ aggregate combination are well established, and do not include any instances of cracking due to alkali-aggregate reaction, no further precautions should be necessary. When the materials are unfamiliar, precautions should take one or more of the following forms:

a) Use of non-reactive aggregate from alternate sources.

Table 5 Minimum Cement Content, Maximum Water-Cement Ratio and Minimum Grade of Concrete for Different Exposures with Normal Weight Aggregates of 20 mm Nominal Maximum Size   
(Clauses 6.1.2, 8.2.4.1 and 9.1.2)   

<table><tr><td rowspan="2">SI No.</td><td rowspan="2">Exposure</td><td colspan="3">Plain Concrete</td><td colspan="3">Reinforced Concrete</td></tr><tr><td>Minimum Cement Content kg/m3</td><td>Maximum Free Water-Cement Ratio</td><td>Minimum Grade of Concrete</td><td>Minimum Cement Content kg/m3</td><td>Maximum Free Water-Cement Ratio</td><td>Minimum Grade of Concrete</td></tr><tr><td>1)</td><td>(2)</td><td>(3)</td><td>(4)</td><td>(5)</td><td>(6)</td><td>(7)</td><td>(8)</td></tr><tr><td>i)</td><td>Mild</td><td>220</td><td>0.60</td><td>-</td><td>300</td><td>0.55</td><td>M 20</td></tr><tr><td>iii)</td><td>Moderate</td><td>240</td><td>0.60</td><td>M 15</td><td>300</td><td>0.50</td><td>M 25</td></tr><tr><td>iii)</td><td>Severe</td><td>250</td><td>0.50</td><td>M 20</td><td>320</td><td>0.45</td><td>M 30</td></tr><tr><td>iv)</td><td>Very severe</td><td>260</td><td>0.45</td><td>M 20</td><td>340</td><td>0.45</td><td>M 35</td></tr><tr><td>v)</td><td>Extreme</td><td>280</td><td>0.40</td><td>M 25</td><td>360</td><td>0.40</td><td>M 40</td></tr><tr><td colspan="8">NOTES</td></tr><tr><td colspan="8">1 Cement content prescribed in this table is irrespective of the grades of cement and it is inclusive of additions mentioned in 5.2. The additions such as fly ash or ground granulated blast furnace slag may be taken into account in the concrete composition with respect to the cement content and water-cement ratio if the suitability is established and as long as the maximum amounts taken into account do not exceed the limit of pozzolona and slag specified in IS 1489 (Part 1) and IS 455 respectively.</td></tr><tr><td colspan="8">2 Minimum grade for plain concrete under mild exposure condition is not specified.</td></tr></table>

Table 6 Adjustments to Minimum Cement Contents for Aggregates Other Than 20 mm Nominal Maximum Size (Clause 8.2.4.1)   

<table><tr><td>SI No.</td><td>Nominal Maximum Aggregate Size mm</td><td>Adjustments to Minimum Cement Contents in Table 5 kg/m3</td></tr><tr><td>(1)</td><td>(2)</td><td>(3)</td></tr><tr><td>i)</td><td>10</td><td>+40</td></tr><tr><td>ii)</td><td>20</td><td>0</td></tr><tr><td>iii)</td><td>40</td><td>-30</td></tr></table>

Table 7 Limits of Chloride Content of Concrete (Clause 8.2.5.2)   

<table><tr><td>SI
No.</td><td>Type or Use of Concrete</td><td>Maximum Total
Acid Soluble
Chloride Content
Expressed as kg/m3of
Concrete</td></tr><tr><td>(1)</td><td>(2)</td><td>(3)</td></tr><tr><td>i)</td><td>Concrete containing metal and
steam cured at elevated tempe-
rature and pre-stressed concrete</td><td>0.4</td></tr><tr><td>ii)</td><td>Reinforced concrete or plain concrete
containing embedded metal</td><td>0.6</td></tr><tr><td>iii)</td><td>Concrete not containing embedded
metal or any material requiring
protection from chloride</td><td>3.0</td></tr></table>

b) Use of low alkali ordinary Portland cement having total alkali content not more than 0.6 percent (as $\mathrm{Na}_2\mathrm{O}$ equivalent).

Further advantage can be obtained by use of fly ash (Grade 1) conforming to IS 3812 or granulated blastfurnace slag conforming to IS 12089 as part replacement of ordinary Portland cement (having total alkali content as $\mathrm{Na}_2\mathrm{O}$ equivalent not more than 0.6 percent), provided fly ash content is at least 20 percent or slag content is at least 50 percent.

c) Measures to reduce the degree of saturation of the concrete during service such as use of impermeable membranes.   
d) Limiting the cement content in the concrete mix and thereby limiting total alkali content in the concrete mix. For more guidance specialist literatures may be referred.

# 8.2.6 Concrete in Aggressive Soils and Water

# 8.2.6.1 General

The destructive action of aggressive waters on concrete is progressive. The rate of deterioration decreases as the concrete is made stronger and more impermeable, and increases as the salt content of the water increases. Where structures are only partially immersed or are in contact with aggressive soils or waters on one side only,

evaporation may cause serious concentrations of salts with subsequent deterioration, even where the original salt content of the soil or water is not high.

NOTE—Guidance regarding requirements for concrete exposed to sulphate attack is given in 8.2.2.4.

# 8.2.6.2 Drainage

At sites where alkali concentrations are high or may become very high, the ground water should be lowered by drainage so that it will not come into direct contact with the concrete.

Additional protection may be obtained by the use of chemically resistant stone facing or a layer of plaster of Paris covered with suitable fabric, such as jute thoroughly impregnated with bituminous material.

# 8.2.7 Compaction, Finishing and Curing

Adequate compaction without segregation should be ensured by providing suitable workability and by employing appropriate placing and compacting equipment and procedures. Full compaction is particularly important in the vicinity of construction and movement joints and of embedded water bars and reinforcement.

Good finishing practices are essential for durable concrete.

Overworking the surface and the addition of water/ cement to aid in finishing should be avoided; the resulting laitance will have impaired strength and durability and will be particularly vulnerable to freezing and thawing under wet conditions.

It is essential to use proper and adequate curing techniques to reduce the permeability of the concrete and enhance its durability by extending the hydration of the cement, particularly in its surface zone (see 13.5).

# 8.2.8 Concrete in Sea-water

Concrete in sea-water or exposed directly along the sea-coast shall be at least M 20 Grade in the case of plain concrete and M 30 in case of reinforced concrete. The use of slag or pozzolana cement is advantageous under such conditions.

8.2.8.1 Special attention shall be given to the design of the mix to obtain the densest possible concrete; slag, broken brick, soft limestone, soft sandstone, or other porous or weak aggregates shall not be used.   
8.2.8.2 As far as possible, preference shall be given to precast members unreinforced, well-cured and hardened, without sharp corners, and having trowelsmooth finished surfaces free from crazing, cracks or other defects; plastering should be avoided.   
8.2.8.3 No construction joints shall be allowed within $600\mathrm{mm}$ below low water-level or within $600\mathrm{mm}$ of the upper and lower planes of wave action. Where

unusually severe conditions or abrasion are anticipated, such parts of the work shall be protected by bituminous or silico-fluoride coatings or stone facing bedded with bitumen.

8.2.8.4 In reinforced concrete structures, care shall be taken to protect the reinforcement from exposure to saline atmosphere during storage, fabrication and use. It may be achieved by treating the surface of reinforcement with cement wash or by suitable methods.

# 9 CONCRETE MIX PROPORTIONING

# 9.1 Mix Proportion

The mix proportions shall be selected to ensure the workability of the fresh concrete and when concrete is hardened, it shall have the required strength, durability and surface finish.

9.1.1 The determination of the proportions of cement, aggregates and water to attain the required strengths shall be made as follows:

a) By designing the concrete mix; such concrete shall be called 'Design mix concrete', or   
b) By adopting nominal concrete mix; such concrete shall be called 'Nominal mix concrete'.

Design mix concrete is preferred to nominal mix. If design mix concrete cannot be used for any reason on the work for grades of M 20 or lower, nominal mixes may be used with the permission of engineer-in-charge, which, however, is likely to involve a higher cement content.

# 9.1.2 Information Required

In specifying a particular grade of concrete, the following information shall be included:

a) Type of mix, that is, design mix concrete or nominal mix concrete;   
b) Grade designation;   
c) Type of cement;   
d) Maximum nominal size of aggregate;   
e) Minimum cement content (for design mix concrete);   
f) Maximum water-cement ratio;   
g) Workability;   
h) Mix proportion (for nominal mix concrete);   
j) Exposure conditions as per Tables 4 and 5;   
k) Maximum temperature of concrete at the time of placing;   
m) Method of placing; and   
n) Degree of supervision.

9.1.2.1 In appropriate circumstances, the following additional information may be specified:

a) Type of aggregate,   
b) Maximum cement content, and   
c) Whether an admixture shall or shall not be used and the type of admixture and the condition of use.

# 9.2 Design Mix Concrete

9.2.1 As the guarantor of quality of concrete used in the construction, the constructor shall carry out the mix design and the mix so designed (not the method of design) shall be approved by the employer within the limitations of parameters and other stipulations laid down by this standard.   
9.2.2 The mix shall be designed to produce the grade of concrete having the required workability and a characteristic strength not less than appropriate values given in Table 2. The target mean strength of concrete mix should be equal to the characteristic strength plus 1.65 times the standard deviation.   
9.2.3 Mix design done earlier not prior to one year may be considered adequate for later work provided there is no change in source and the quality of the materials.

# 9.2.4 Standard Deviation

The standard deviation for each grade of concrete shall be calculated, separately.

9.2.4.1 Standard deviation based on test strength of sample

a) Number of test results of samples—The total number of test strength of samples required to constitute an acceptable record for calculation of standard deviation shall be not less than 30. Attempts should be made to obtain the 30 samples, as early as possible, when a mix is used for the first time.   
b) In case of significant changes in concrete When significant changes are made in the production of concrete batches (for example changes in the materials used, mix design, equipment or technical control), the standard deviation value shall be separately calculated for such batches of concrete.   
c) Standard deviation to be brought up to date The calculation of the standard deviation shall be brought up to date after every change of mix design.

# 9.2.4.2 Assumed standard deviation

Where sufficient test results for a particular grade of concrete are not available, the value of standard deviation given in Table 8 may be assumed for design of mix in the first instance. As soon as the results of samples are available, actual calculated standard deviation shall be used and the mix designed properly.

However, when adequate past records for a similar grade exist and justify to the designer a value of standard deviation different from that shown in Table 8, it shall be permissible to use that value.

Table 8 Assumed Standard Deviation (Clause 9.2.4.2 and Table 11)   

<table><tr><td>Grade of Concrete</td><td>Assumed Standard Deviation N/mm2</td></tr><tr><td>M 10</td><td rowspan="2">3.5</td></tr><tr><td>M 15</td></tr><tr><td>M 20</td><td rowspan="2">4.0</td></tr><tr><td>M 25</td></tr><tr><td>M 30</td><td rowspan="5">5.0</td></tr><tr><td>M 35</td></tr><tr><td>M 40</td></tr><tr><td>M 45</td></tr><tr><td>M 50</td></tr></table>

NOTE—The above values correspond to the site control having proper storage of cement; weigh batching of all materials; controlled addition of water; regular checking of all materials, aggregate gradings and moisture content; and periodical checking of workability and strength. Where there is deviation from the above the values given in the above table shall be increased by $1\mathrm{N} / \mathrm{min}^2$ .

# 9.3 Nominal Mix Concrete

Nominal mix concrete may be used for concrete of M 20 or lower. The proportions of materials for nominal mix concrete shall be in accordance with Table 9.

9.3.1 The cement content of the mix specified in Table 9 for any nominal mix shall be proportionately increased if the quantity of water in a mix has to be increased to overcome the difficulties of placement and compaction, so that the water-cement ratio as specified is not exceeded.

# 10 PRODUCTION OF CONCRETE

# 10.1 Quality Assurance Measures

10.1.1 In order that the properties of the completed structure be consistent with the requirements and the assumptions made during the planning and the design, adequate quality assurance measures shall be taken. The construction should result in satisfactory strength, serviceability and long term durability so as to lower the overall life-cycle cost. Quality assurance in construction activity relates to proper design, use of adequate materials and components to be supplied by the producers, proper workmanship in the execution of works by the contractor and ultimately proper care during the use of structure including timely maintenance and repair by the owner.

10.1.2 Quality assurance measures are both technical and organizational. Some common cases should be specified in a general Quality Assurance Plan which shall identify the key elements necessary to provide fitness of the structure and the means by which they are to be provided and measured with the overall purpose to provide confidence that the realized project will work satisfactorily in service fulfilling intended needs. The job of quality control and quality assurance would involve quality audit of both the inputs as well as the outputs. Inputs are in the form of materials for concrete; workmanship in all stages of batching, mixing, transportation, placing, compaction and curing; and the related plant, machinery and equipments; resulting in the output in the form of concrete in place. To ensure proper performance, it is necessary that each step in concreting which will be covered by the next step is inspected as the work proceeds (see also 17).

Table 9 Proportions for Nominal Mix Concrete   
(Clauses 9.3 and 9.3.1)   

<table><tr><td>Grade of Concrete</td><td>Total Quantity of Dry Aggre-gates by Mass per 50 kg of Cement, to be Taken as the Sum of the Individual Masses of Fine and Coarse Aggregates, kg, Max</td><td>Proportion of Fine Aggregate to Coarse Aggregate (by Mass)</td><td>Quantity of Water per Cement, Max 1</td></tr><tr><td>(1)</td><td>(2)</td><td>(3)</td><td>(4)</td></tr><tr><td>M 5</td><td>800</td><td rowspan="5">Generally 1:2 but subject to an upper limit of 1:11/2 and a lower limit of 1:21/2</td><td>60</td></tr><tr><td>M 7.5</td><td>625</td><td>45</td></tr><tr><td>M 10</td><td>480</td><td>34</td></tr><tr><td>M 15</td><td>330</td><td>32</td></tr><tr><td>M 20</td><td>250</td><td>30</td></tr><tr><td colspan="4">NOTE-The proportion of the fine to coarse aggregates should be adjusted from upper limit to lower limit progressively as the grading of fine aggregates becomes finer and the maximum size of coarse aggregate becomes larger. Graded coarse aggregate shall be used. 
Example 
For an average grading of fine aggregate (that is, Zone II of Table 4 of IS 383), the proportions shall be 1:11/2, 1:2 and 1:21/2 for maximum size of aggregates 10 mm, 20 mm and 40 mm respectively.</td></tr></table>

10.1.3 Each party involved in the realization of a project should establish and implement a Quality Assurance Plan, for its participation in the project. Supplier's and subcontractor's activities shall be covered in the plan. The individual Quality Assurance Plans shall fit into the general Quality Assurance Plan. A Quality Assurance Plan shall define the tasks and responsibilities of all persons involved, adequate control and checking procedures, and the organization and maintaining adequate documentation of the building process and its results. Such documentation should generally include:

a) test reports and manufacturer's certificate for materials, concrete mix design details;   
b) pour cards for site organization and clearance for concrete placement;   
c) record of site inspection of workmanship, field tests;   
d) non-conformance reports, change orders;   
e) quality control charts; and   
f) statistical analysis.

NOTE—Quality control charts are recommended wherever the concrete is in continuous production over considerable period.

# 10.2 Batching

To avoid confusion and error in batching, consideration should be given to using the smallest practical number of different concrete mixes on any site or in any one plant. In batching concrete, the quantity of both cement and aggregate shall be determined by mass; admixture, if solid, by mass; liquid admixture may however be measured in volume or mass; water shall be weighed or measured by volume in a calibrated tank (see also IS 4925).

Ready-mixed concrete supplied by ready-mixed concrete plant shall be preferred. For large and medium project sites the concrete shall be sourced from ready-mixed concrete plants or from on site or off site batching and mixing plants (see IS 4926).

10.2.1 Except where it can be shown to the satisfaction of the engineer-in-charge that supply of properly graded aggregate of uniform quality can be maintained over a period of work, the grading of aggregate should be controlled by obtaining the coarse aggregate in different sizes and blending them in the right proportions when required, the different sizes being stocked in separate stock-piles. The material should be stock-piled for several hours preferably a day before use. The grading of coarse and fine aggregate should be checked as frequently as possible, the frequency for a given job being determined by the engineer-in-charge to ensure that the specified grading is maintained.

10.2.2 The accuracy of the measuring equipment shall be within $\pm 2$ percent of the quantity of cement being

measured and within $\pm 3$ percent of the quantity of aggregate, admixtures and water being measured.

10.2.3 Proportion/Type and grading of aggregates shall be made by trial in such a way so as to obtain densest possible concrete. All ingredients of the concrete should be used by mass only.

10.2.4 Volume batching may be allowed only where weigh-batching is not practical and provided accurate bulk densities of materials to be actually used in concrete have earlier been established. Allowance for bulking shall be made in accordance with IS 2386 (Part 3). The mass volume relationship should be checked as frequently as necessary, the frequency for the given job being determined by engineer-in-charge to ensure that the specified grading is maintained.

10.2.5 It is important to maintain the water-cement ratio constant at its correct value. To this end, determination of moisture contents in both fine and coarse aggregates shall be made as frequently as possible, the frequency for a given job being determined by the engineer-in-charge according to weather conditions. The amount of the added water shall be adjusted to compensate for any observed variations in the moisture contents. For the determination of moisture content in the aggregates, IS 2386 (Part 3) may be referred to. To allow for the variation in mass of aggregate due to variation in their moisture content, suitable adjustments in the masses of aggregates shall also be made. In the absence of exact data, only in the case of nominal mixes, the amount of surface water may be estimated from the values given in Table 10.

Table 10 Surface Water Carried by Aggregate (Clause 10.2.5)   

<table><tr><td rowspan="2">SI No.</td><td rowspan="2">Aggregate</td><td colspan="2">Approximate Quantity of Surface Water</td></tr><tr><td>Percent by Mass</td><td>\( 1/m^3 \)</td></tr><tr><td>(1)</td><td>(2)</td><td>(3)</td><td>(4)</td></tr><tr><td>i)</td><td>Very wet sand</td><td>7.5</td><td>120</td></tr><tr><td>ii)</td><td>Moderately wet sand</td><td>5.0</td><td>80</td></tr><tr><td>iii)</td><td>Moist sand</td><td>2.5</td><td>40</td></tr><tr><td>iv)</td><td>\( ^1 \)Moist gravel or crushed rock</td><td>1.25-2.5</td><td>20-40</td></tr><tr><td colspan="4">\( ^1 \) ) Coarser the aggregate, less the water it will carry.</td></tr></table>

10.2.6 No substitutions in materials used on the work or alterations in the established proportions, except as permitted in 10.2.4 and 10.2.5 shall be made without additional tests to show that the quality and strength of concrete are satisfactory.

# 10.3 Mixing

Concrete shall be mixed in a mechanical mixer. The mixer should comply with IS 1791 and IS 12119. The mixers shall be fitted with water measuring (metering) devices. The mixing shall be continued until there is a uniform distribution of the materials and the mass is

uniform in colour and consistency. If there is segregation after unloading from the mixer, the concrete should be remixed.

10.3.1 For guidance, the mixing time shall be at least 2 min. For other types of more efficient mixers, manufacturers recommendations shall be followed; for hydrophobic cement it may be decided by the engineer-in-charge.   
10.3.2 Workability should be checked at frequent intervals (see IS 1199).   
10.3.3 Dosages of retarders, plasticisers and superplasticisers shall be restricted to 0.5, 1.0 and 2.0 percent respectively by weight of cementitious materials and unless a higher value is agreed upon between the manufacturer and the constructor based on performance test.

# 11 FORMWORK

# 11.1 General

The formwork shall be designed and constructed so as to remain sufficiently rigid during placing and compaction of concrete, and shall be such as to prevent loss of slurry from the concrete. For further details regarding design, detailing, etc, reference may be made to IS 14687. The tolerances on the shapes, lines and dimensions shown in the drawing shall be within the limits given below:

<table><tr><td>a)</td><td>Deviation from specified dimensions of cross-section of columns and beams</td><td>+ 12 mm</td></tr><tr><td>b)</td><td>Deviation from dimensions of footings</td><td></td></tr><tr><td>1)</td><td>Dimensions in plan</td><td>+ 50 mm</td></tr><tr><td></td><td></td><td>- 12</td></tr><tr><td>2)</td><td>Eccentricity</td><td>0.02 times the width of the foot-ing in the direc-tion of deviation but not more than 50 mm</td></tr><tr><td>3)</td><td>Thickness</td><td>± 0.05 times the specified thickness</td></tr></table>

These tolerances apply to concrete dimensions only, and not to positioning of vertical reinforcing steel or dowels.

# 11.2 Cleaning and Treatment of Formwork

All rubbish, particularly, chippings, shavings and sawdust shall be removed from the interior of the forms before the concrete is placed. The face of formwork in contact with the concrete shall be cleaned and treated with form release agent. Release agents should be applied so as to provide a thin uniform coating to the forms without coating the reinforcement.

# 11.3 Stripping Time

Forms shall not be released until the concrete has achieved a strength of at least twice the stress to which the concrete may be subjected at the time of removal of formwork. The strength referred to shall be that of concrete using the same cement and aggregates and admixture, if any, with the same proportions and cured under conditions of temperature and moisture similar to those existing on the work.

11.3.1 While the above criteria of strength shall be the guiding factor for removal of formwork, in normal circumstances where ambient temperature does not fall below $15^{\circ}\mathrm{C}$ and where ordinary Portland cement is used and adequate curing is done, following striking period may deem to satisfy the guideline given in 11.3:
