Repository: smartlinemanapp/GridMind

File: IS_456_with_all_ammendments_260307_170634.md (part 3 of 11)
HARNTIy HINK
<table><tr><td colspan="2">Type of Formwork</td><td>Minimum Period Before Striking Formwork</td></tr><tr><td>a)</td><td>Vertical formwork to columns, walls, beams</td><td>16-24 h</td></tr><tr><td>b)</td><td>Soffit formwork to slabs (Props to be refixed immediately after removal of formwork)</td><td>3 days</td></tr><tr><td>c)</td><td>Soffit formwork to beams (Props to be refixed immediately after removal of formwork)</td><td>7 days</td></tr><tr><td>d)</td><td>Props to slabs:</td><td></td></tr><tr><td></td><td>1) Spanning up to 4.5 m</td><td>7 days</td></tr><tr><td></td><td>2) Spanning over 4.5 m</td><td>14 days</td></tr><tr><td>e)</td><td>Props to beams and arches:</td><td></td></tr><tr><td></td><td>1) Spanning up to 6 m</td><td>14 days</td></tr><tr><td></td><td>2) Spanning over 6 m</td><td>21 days</td></tr></table>

For other cements and lower temperature, the stripping time recommended above may be suitably modified.

11.3.2 The number of props left under, their sizes and disposition shall be such as to be able to safely carry the full dead load of the slab, beam or arch as the case may be together with any live load likely to occur during curing or further construction.   
11.3.3 Where the shape of the element is such that the formwork has re-entrant angles, the formwork shall be removed as soon as possible after the concrete has set, to avoid shrinkage cracking occurring due to the restraint imposed.

# 12 ASSEMBLY OF REINFORCEMENT

12.1 Reinforcement shall be bent and fixed in accordance with procedure specified in IS 2502. The high strength deformed steel bars should not be re-bent

or straightened without the approval of engineer-in-charge.

Bar bending schedules shall be prepared for all reinforcement work.

12.2 All reinforcement shall be placed and maintained in the position shown in the drawings by providing proper cover blocks, spacers, supporting bars, etc.   
12.2.1 Crossing bars should not be tack-welded for assembly of reinforcement unless permitted by engineer-in-charge.

# 12.3 Placing of Reinforcement

Rough handling, shock loading (prior to embedment) and the dropping of reinforcement from a height should be avoided. Reinforcement should be secured against displacement outside the specified limits.

# 12.3.1 Tolerances on Placing of Reinforcement

Unless otherwise specified by engineer-in-charge, the reinforcement shall be placed within the following tolerances:

a) for effective depth $200\mathrm{mm}$ $\pm 10\mathrm{mm}$ or less   
b) for effective depth more than $\pm 15\mathrm{mm}$ $200\mathrm{mm}$

# 12.3.2 Tolerance for Cover

Unless specified otherwise, actual concrete cover should not deviate from the required nominal cover $+10$ by 0 mm.

Nominal cover as given in 26.4.1 should be specified to all steel reinforcement including links. Spacers between the links (or the bars where no links exist) and the formwork should be of the same nominal size as the nominal cover.

Spacers, chairs and other supports detailed on drawings, together with such other supports as may be necessary, should be used to maintain the specified nominal cover to the steel reinforcement. Spacers or chairs should be placed at a maximum spacing of $1\mathrm{m}$ and closer spacing may sometimes be necessary.

Spacers, cover blocks should be of concrete of same strength or PVC.

# 12.4 Welded Joints or Mechanical Connections

Welded joints or mechanical connections in reinforcement may be used but in all cases of important connections, tests shall be made to prove that the joints are of the full strength of bars connected. Welding of reinforcements shall be done in accordance with the recommendations of IS 2751 and IS 9417.

12.5 Where reinforcement bars upto $12\mathrm{mm}$ for high strength deformed steel bars and up to $16\mathrm{mm}$ for mild

steel bars are bent aside at construction joints and afterwards bent back into their original positions, care should be taken to ensure that at no time is the radius of the bend less than 4 bar diameters for plain mild steel or 6 bar diameters for deformed bars. Care shall also be taken when bending back bars, to ensure that the concrete around the bar is not damaged beyond the band.

12.6 Reinforcement should be placed and tied in such a way that concrete placement be possible without segregation of the mix. Reinforcement placing should allow compaction by immersion vibrator. Within the concrete mass, different types of metal in contact should be avoided to ensure that bimetal corrosion does not take place.

# 13 TRANSPORTING, PLACING, COMPACTION AND CURING

# 13.1 Transporting and Handling

After mixing, concrete shall be transported to the formwork as rapidly as possible by methods which will prevent the segregation or loss of any of the ingredients or ingress of foreign matter or water and maintaining the required workability.

13.1.1 During hot or cold weather, concrete shall be transported in deep containers. Other suitable methods to reduce the loss of water by evaporation in hot weather and heat loss in cold weather may also be adopted.

# 13.2 Placing

The concrete shall be deposited as nearly as practicable in its final position to avoid rehandling. The concrete shall be placed and compacted before initial setting of concrete commences and should not be subsequently disturbed. Methods of placing should be such as to preclude segregation. Care should be taken to avoid displacement of reinforcement or movement of formwork. As a general guidance, the maximum permissible free fall of concrete may be taken as $1.5\mathrm{m}$ .

# 13.3 Compaction

Concrete should be thoroughly compacted and fully worked around the reinforcement, around embedded fixtures and into corners of the formwork.

13.3.1 Concrete shall be compacted using mechanical vibrators complying with IS 2505, IS 2506, IS 2514 and IS 4656. Over vibration and under vibration of concrete are harmful and should be avoided. Vibration of very wet mixes should also be avoided.

Whenever vibration has to be applied externally, the design of formwork and the disposition of vibrators should receive special consideration to ensure efficient compaction and to avoid surface blemishes.

# 13.4 Construction Joints and Cold Joints

Joints are a common source of weakness and, therefore, it is desirable to avoid them. If this is not possible, their number shall be minimized. Concreting shall be carried out continuously up to construction joints, the position and arrangement of which shall be indicated by the designer. Construction joints should comply with IS 11817.

Construction joints shall be placed at accessible locations to permit cleaning out of laitance, cement slurry and unsound concrete, in order to create rough/ uneven surface. It is recommended to clean out laitance and cement slurry by using wire brush on the surface of joint immediately after initial setting of concrete and to clean out the same immediately thereafter. The prepared surface should be in a clean saturated surface dry condition when fresh concrete is placed, against it.

In the case of construction joints at locations where the previous pour has been cast against shuttering the recommended method of obtaining a rough surface for the previously poured concrete is to expose the aggregate with a high pressure water jet or any other appropriate means.

Fresh concrete should be thoroughly vibrated near construction joints so that mortar from the new concrete flows between large aggregates and develop proper bond with old concrete.

Where high shear resistance is required at the construction joints, shear keys may be provided.

Sprayed curing membranes and release agents should be thoroughly removed from joint surfaces.

# 13.5 Curing

Curing is the process of preventing the loss of moisture from the concrete whilst maintaining a satisfactory temperature regime. The prevention of moisture loss from the concrete is particularly important if the water-cement ratio is low, if the cement has a high rate of strength development, if the concrete contains granulated blast furnace slag or pulverised fuel ash. The curing regime should also prevent the development of high temperature gradients within the concrete.

The rate of strength development at early ages of concrete made with supersulphated cement is significantly reduced at lower temperatures. Supersulphated cement concrete is seriously affected by inadequate curing and the surface has to be kept moist for at least seven days.

# 13.5.1 Moist Curing

Exposed surfaces of concrete shall be kept continuously in a damp or wet condition by ponding or by covering with a layer of sacking, canvas, hessian or similar materials and kept constantly wet for at least seven days from the date of placing concrete in case

of ordinary Portland Cement and at least 10 days where mineral admixtures or blended cements are used. The period of curing shall not be less than 10 days for concrete exposed to dry and hot weather conditions. In the case of concrete where mineral admixtures or blended cements are used, it is recommended that above minimum periods may be extended to 14 days.

# 13.5.2 Membrane Curing

Approved curing compounds may be used in lieu of moist curing with the permission of the engineer-in-charge. Such compounds shall be applied to all exposed surfaces of the concrete as soon as possible after the concrete has set. Impermeable membranes such as polyethylene sheeting covering closely the concrete surface may also be used to provide effective barrier against evaporation.

13.5.3 For the concrete containing Portland pozzolana cement, Portland slag cement or mineral admixture, period of curing may be increased.

# 13.6 Supervision

It is exceedingly difficult and costly to alter concrete once placed. Hence, constant and strict supervision of all the items of the construction is necessary during the progress of the work, including the proportioning and mixing of the concrete. Supervision is also of extreme importance to check the reinforcement and its placing before being covered.

13.6.1 Before any important operation, such as concreting or stripping of the formwork is started, adequate notice shall be given to the construction supervisor.

# 14 CONCRETING UNDER SPECIAL CONDITIONS

# 14.1 Work in Extreme Weather Conditions

During hot or cold weather, the concreting should be done as per the procedure set out in IS 7861 (Part 1) or IS 7861 (Part 2).

# 14.2 Under-Water Concreting

14.2.1 When it is necessary to deposit concrete under water, the methods, equipment, materials and proportions of the mix to be used shall be submitted to and approved by the engineer-in-charge before the work is started.

14.2.2 Under-water concrete should have a slump recommended in 7.1. The water-cement ratio shall not exceed 0.6 and may need to be smaller, depending on the grade of concrete or the type of chemical attack. For aggregates of $40\mathrm{mm}$ maximum particle size, the cement content shall be at least $350\mathrm{kg / m^3}$ of concrete.

14.2.3 Coffer-dams or forms shall be sufficiently tight.

to ensure still water if practicable, and in any case to reduce the flow of water to less than $3\mathrm{m / min}$ through the space into which concrete is to be deposited. Coffer-dams or forms in still water shall be sufficiently tight to prevent loss of mortar through the walls. De-watering by pumping shall not be done while concrete is being placed or until $24\mathrm{h}$ thereafter.

14.2.4 Concrete cast under water should not fall freely through the water. Otherwise it may be leached and become segregated. Concrete shall be deposited continuously until it is brought to the required height. While depositing, the top surface shall be kept as nearly level as possible and the formation of seams avoided. The methods to be used for depositing concrete under water shall be one of the following:

a) Tremie—The concrete is placed through vertical pipes the lower end of which is always inserted sufficiently deep into the concrete which has been placed previously but has not set. The concrete emerging from the pipe pushes the material that has already been placed to the side and upwards and thus does not come into direct contact with water.

When concrete is to be deposited under water by means of tremie, the top section of the tremie shall be a hopper large enough to hold one entire batch of the mix or the entire contents the transporting bucket, if any. The tremie pipe shall be not less than $200\mathrm{mm}$ in diameter and shall be large enough to allow a free flow of concrete and strong enough to withstand the external pressure of the water in which it is suspended, even if a partial vacuum develops inside the pipe. Preferably, flanged steel pipe of adequate strength for the job should be used. A separate lifting device shall be provided for each tremie pipe with its hopper at the upper end. Unless the lower end of the pipe is equipped with an approved automatic check valve, the upper end of the pipe shall be plugged with a wadding of the gunny sacking or other approved material before delivering the concrete to the tremie pipe through the hopper, so that when the concrete is forced down from the hopper to the pipe, it will force the plug (and along with it any water in the pipe) down the pipe and out of the bottom end, thus establishing a continuous stream of concrete. It will be necessary to raise slowly the tremie in order to cause a uniform flow of the concrete, but the tremie shall not be emptied so that water enters the pipe. At all times after the placing of concrete is started and until all the concrete is placed, the lower end of the tremie pipe shall be below the top surface of the plastic concrete. This will cause the concrete to build up from below instead of flowing out over the

surface, and thus avoid formation of laitance layers. If the charge in the tremie is lost while depositing, the tremie shall be raised above the concrete surface, and unless sealed by a check valve, it shall be re-plugged at the top end, as at the beginning, before refilling for depositing concrete.

b) Direct placement with pumps—As in the case of the tremie method, the vertical end piece of the pipe line is always inserted sufficiently deep into the previously cast concrete and should not move to the side during pumping.

c) Drop bottom bucket---The top of the bucket shall be covered with a canvas flap. The bottom doors shall open freely downward and outward when tripped. The bucket shall be filled completely and lowered slowly to avoid backwash. The bottom doors shall not be opened until the bucket rests on the surface upon which the concrete is to be deposited and when discharged, shall be withdrawn slowly until well above the concrete.

d) Bags — Bags of at least $0.028 \, \text{m}^3$ capacity of jute or other coarse cloth shall be filled about two-thirds full of concrete, the spare end turned under so that bag is square ended and securely tied. They shall be placed carefully in header and stretcher courses so that the whole mass is interlocked. Bags used for this purpose shall be free from deleterious materials.

e) Grouting—A series of round cages made from $50\mathrm{mm}$ mesh of $6\mathrm{mm}$ steel and extending over the full height to be concreted shall be prepared and laid vertically over the area to be concreted so that the distance between centres of the cages and also to the faces of the concrete shall not exceed one metre. Stone aggregate of not less than $50\mathrm{mm}$ nor more than $200\mathrm{mm}$ size shall be deposited outside the steel cages over the full area and height to be concreted with due care to prevent displacement of the cages.

A stable 1:2 cement-sand grout with a water-cement ratio of not less than 0.6 and not more than 0.8 shall be prepared in a mechanical mixer and sent down under pressure (about $0.2\mathrm{N} / \mathrm{mm}^2$ ) through 38 to $50\mathrm{mm}$ diameter pipes terminating into steel cages, about $50\mathrm{mm}$ above the bottom of the concrete. As the grouting proceeds, the pipe shall be raised gradually up to a height of not more than $6000\mathrm{mm}$ above its starting level after which it may be withdrawn and placed into the next cage for further grouting by the same procedure.

After grouting the whole area for a height of about $600\mathrm{mm}$ , the same operation shall be repeated, if necessary, for the next layer of

$600\mathrm{mm}$ and so on.

The amount of grout to be sent down shall be sufficient to fill all the voids which may be either ascertained or assumed as 55 percent of the volume to be concreted.

14.2.5 To minimize the formulation of laitance, great care shall be exercised not to disturb the concrete as far as possible while it is being deposited.

# 15 SAMPLING AND STRENGTH OF DESIGNED CONCRETE MIX

# 15.1 General

Samples from fresh concrete shall be taken as per IS 1199 and cubes shall be made, cured and tested at 28 days in accordance with IS 516.

15.1.1 In order to get a relatively quicker idea of the quality of concrete, optional tests on beams for modulus of rupture at $72 \pm 2 \mathrm{~h}$ or at 7 days, or compressive strength tests at 7 days may be carried out in addition to 28 days compressive strength test. For this purpose the values should be arrived at based on actual testing. In all cases, the 28 days compressive strength specified in Table 2 shall alone be the criterion for acceptance or rejection of the concrete.

# 15.2 Frequency of Sampling

# 15.2.1 Sampling Procedure

A random sampling procedure shall be adopted to ensure that each concrete batch shall have a reasonable chance of being tested that is, the sampling should be spread over the entire period of concreting and cover all mixing units.

# 15.2.2 Frequency

The minimum frequency of sampling of concrete of each grade shall be in accordance with the following:

<table><tr><td>Quantity of Concrete in the 
Work, m3</td><td>Number of Samples</td></tr><tr><td>1 - 5</td><td>1</td></tr><tr><td>6 - 15</td><td>2</td></tr><tr><td>16 - 30</td><td>3</td></tr><tr><td>31 - 50</td><td>4</td></tr><tr><td>51 and above</td><td>4 plus one
additional sample
for each additional
50 m3 or part thereof</td></tr></table>

NOTE—At least one sample shall be taken from each shift. Where concrete is produced at continuous production unit, such as ready-mixed concrete plant, frequency of sampling may be agreed upon mutually by suppliers and purchasers.

# 15.3 Test Specimen

Three test specimens shall be made for each sample

for testing at 28 days. Additional samples may be required for various purposes such as to determine the strength of concrete at 7 days or at the time of striking the formwork, or to determine the duration of curing, or to check the testing error. Additional samples may also be required for testing samples cured by accelerated methods as described in IS 9103. The specimen shall be tested as described in IS 516.

# 15.4 Test Results of Sample

The test results of the sample shall be the average of the strength of three specimens. The individual variation should not be more than $\pm 15$ percent of the average. If more, the test results of the sample are invalid.

# 16 ACCEPTANCE CRITERIA

# 16.1 Compressive Strength

The concrete shall be deemed to comply with the strength requirements when both the following condition are met:

a) The mean strength determined from any group of four consecutive test results compiles with the appropriate limits in col 2 of Table 11.   
b) Any individual test result complies with the appropriate limits in col 3 of Table 11.

# 16.2 Flexural Strength

When both the following conditions are met, the concrete complies with the specified flexural strength.

a) The mean strength determined from any group of four consecutive test results exceeds the specified characteristic strength by at least 0.3 N/mm².   
b) The strength determined from any test result is not less than the specified characteristic strength less $0.3\mathrm{N} / \mathrm{mm}^2$

# 16.3 Quantity of Concrete Represented by Strength Test Results

The quantity of concrete represented by a group of four consecutive test results shall include the batches from which the first and last samples were taken together with all intervening batches.

For the individual test result requirements given in col 2 of Table 11 or in item (b) of 16.2, only the particular batch from which the sample was taken shall be at risk.

Where the mean rate of sampling is not specified the maximum quantity of concrete that four consecutive test results represent shall be limited to $60\mathrm{m}^3$

16.4 If the concrete is deemed not to comply persuant to 16.3, the structural adequacy of the parts affected shall be investigated (see 17) and any consequential action as needed shall be taken.

16.5 Concrete of each grade shall be assessed separately.

16.6 Concrete is liable to be rejected if it is porous or honey-combed, its placing has been interrupted without providing a proper construction joint, the reinforcement has been displaced beyond the tolerances specified, or construction tolerances have not been met. However, the hardened concrete may be accepted after carrying out suitable remedial measures to the satisfaction of the engineer-in-charge.

# 17 INSPECTION AND TESTING OF STRUCTURES

# 17.1 Inspection

To ensure that the construction complies with the design an inspection procedure should be set up covering materials, records, workmanship and construction.

17.1.1 Tests should be made on reinforcement and the constituent materials of concrete in accordance with the relevant standards. Where applicable, use should be made of suitable quality assurance schemes.

17.1.2 Care should be taken to see that:

a) design and detail are capable of being executed to a suitable standard, with due allowance for dimensional tolerances;   
b) there are clear instructions on inspection standards;   
c) there are clear instructions on permissible deviations;   
d) elements critical to workmanship, structural performance, durability and appearance are identified; and

e) there is a system to verify that the quality is satisfactory in individual parts of the structure, especially the critical ones.

17.2 Immediately after stripping the formwork, all concrete shall be carefully inspected and any defective work or small defects either removed or made good before concrete has thoroughly hardened.

# 17.3 Testing

In case of doubt regarding the grade of concrete used, either due to poor workmanship or based on results of cube strength tests, compressive strength tests of concrete on the basis of 17.4 and/or load test (see 17.6) may be carried out.

# 17.4 Core Test

17.4.1 The points from which cores are to be taken and the number of cores required shall be at the discretion of the engineer-in-charge and shall be representative of the whole of concrete concerned. In no case, however, shall fewer than three cores be tested.

17.4.2 Cores shall be prepared and tested as described in IS 516.

17.4.3 Concrete in the member represented by a core test shall be considered acceptable if the average equivalent cube strength of the cores is equal to at least 85 percent of the cube strength of the grade of concrete specified for the corresponding age and no individual core has a strength less than 75 percent.

17.5 In case the core test results do not satisfy the requirements of 17.4.3 or where such tests have not been done, load test (17.6) may be resorted to.

# 17.6 Load Tests for Flexural Member

17.6.1 Load tests should be carried out as soon as

Table 11 Characteristic Compressive Strength Compliance Requirement   
(Clauses 16.1 and 16.3)   

<table><tr><td>Specified Grade</td><td colspan="2">Mean of the Group of 4 Non-Overlapping Consecutive Test Results in N/mm2</td><td>Individual Test Results in N/mm2</td></tr><tr><td>(1)</td><td>(2)</td><td>(3)</td><td></td></tr><tr><td>M 15</td><td>≥ fck + 0.825 × established standard deviation (rounded off to nearest 0.5 N/mm2)</td><td>≥ fck-3 N/mm2</td><td></td></tr><tr><td></td><td>or</td><td></td><td></td></tr><tr><td></td><td>fck + 3 N/mm2, whichever is greater</td><td></td><td></td></tr><tr><td>M 20 or above</td><td>≥ fck + 0.825 × established standard deviation (rounded off to nearest 0.5 N/mm2)</td><td>≥ fck-4 N/mm2</td><td></td></tr><tr><td></td><td>or</td><td></td><td></td></tr><tr><td></td><td>fck + 4 N/mm2, whichever is greater</td><td></td><td></td></tr><tr><td colspan="4">NOTE---In the absence of established value of standard deviation, the values given in Table 8 may be assumed, and attempt should be made to obtain results of 30 samples as early as possible to establish the value of standard deviation.</td></tr></table>

possible after expiry of 28 days from the time of placing of concrete.

17.6.2 The structure should be subjected to a load equal to full dead load of the structure plus 1.25 times the imposed load for a period of $24\mathrm{h}$ and then the imposed load shall be removed.

NOTE—Dead load includes self weight of the structural members plus weight of finishes and walls or partitions, if any, as considered in the design.

17.6.3 The deflection due to imposed load only shall be recorded. If within $24\mathrm{h}$ of removal of the imposed load, the structure does not recover at least 75 percent of the deflection under superimposed load, the test may be repeated after a lapse of $72\mathrm{h}$ . If the recovery is less than 80 percent, the structure shall be deemed to be unacceptable.

17.6.3.1 If the maximum deflection in $\mathbf{mm}$ , shown during $24\mathrm{h}$ under load is less than $40l^{2} / D$ , where $l$ is the effective span in $\mathbf{m}$ ; and $D$ , the overall depth of the section in $\mathbf{mm}$ , it is not necessary for the recovery to be measured and the recovery provisions of 17.6.3 shall

not apply.

# 17.7 Members Other Than Flexural Members

Members other than flexural members should be preferably investigated by analysis.

# 17.8 Non-destructive Tests

Non-destructive tests are used to obtain estimation of the properties of concrete in the structure. The methods adopted include ultrasonic pulse velocity [see IS 13311 (Part 1)] and rebound hammer [IS 13311 (Part 2)], probe penetration, pullout and maturity. Nondestructive tests provide alternatives to core tests for estimating the strength of concrete in a structure, or can supplement the data obtained from a limited number of cores. These methods are based on measuring a concrete property that bears some relationship to strength. The accuracy of these methods, in part, is determined by the degree of correlation between strength and the physical quality measured by the non-destructive tests.

Any of these methods may be adopted, in which case the acceptance criteria shall be agreed upon prior to testing.

# SECTION 3 GENERAL DESIGN CONSIDERATION

# 18 BASES FOR DESIGN

# 18.1 Aim of Design

The aim of design is the achievement of an acceptable probability that structures being designed will perform satisfactorily during their intended life. With an appropriate degree of safety, they should sustain all the loads and deformations of normal construction and use and have adequate durability and adequate resistance to the effects of misuse and fire.

# 18.2 Methods of Design

18.2.1 Structure and structural elements shall normally be designed by Limit State Method. Account should be taken of accepted theories, experiment and experience and the need to design for durability. Calculations alone do not produce safe, serviceable and durable structures. Suitable materials, quality control, adequate detailing and good supervision are equally important.

18.2.2 Where the Limit State Method can not be conveniently adopted, Working Stress Method (see Annex B) may be used.

# 18.2.3 Design Based on Experimental Basis

Designs based on experimental investigations on models or full size structure or element may be accepted if they satisfy the primary requirements of 18.1 and subject to experimental details and the analysis connected therewith being approved by the engineer-in-charge.

18.2.3.1 Where the design is based on experimental investigation on full size structure or element, load tests shall be carried out to ensure the following:

a) The structure shall satisfy the requirements for deflection (see 23.2) and cracking (see 35.3.2) when subjected to a load for $24\mathrm{h}$ equal to the characteristic load multiplied by $1.33\gamma_{\mathrm{f}}$ , where $\gamma_{\mathrm{f}}$ shall be taken from Table 18, for the limit state of serviceability. If within $24\mathrm{h}$ of the removal of the load, the structure does not show a recovery of at least 75 percent of the maximum deflection shown during the $24\mathrm{h}$ under the load, the test loading should be repeated after a lapse of $72\mathrm{h}$ . The recovery after the second test should be at least 75 percent of the maximum deflection shown during the second test.

NOTE—If the maximum deflection in mm, shown during 24 h under load is less than $40 l^2 / D$ where $l$ is the effective span in m; and $D$ is the overall depth of the section in mm, it is not necessary for the recovery to be measured.

b) The structure shall have adequate strength to sustain for $24\mathrm{h}$ , a total load equal to the characteristic load multiplied by $1.33\gamma_{\mathrm{f}}$ where $\gamma_{\mathrm{f}}$ shall

be taken from Table 18 for the limit state of collapse.

# 18.3 Durability, Workmanship and Materials

It is assumed that the quality of concrete, steel and other materials and of the workmanship, as verified by inspections, is adequate for safety, serviceability and durability.

# 18.4 Design Process

Design, including design for durability, construction and use in service should be considered as a whole. The realization of design objectives requires compliance with clearly defined standards for materials, production, workmanship and also maintenance and use of structure in service.

# 19 LOADS AND FORCES

# 19.1 General

In structural design, account shall be taken of the dead, imposed and wind loads and forces such as those caused by earthquake, and effects due to shrinkage, creep, temperature, etc, where applicable.

# 19.2 Dead Loads

Dead loads shall be calculated on the basis of unit weights which shall be established taking into consideration the materials specified for construction.

19.2.1 Alternatively, the dead loads may be calculated on the basis of unit weights of materials given in IS 875 (Part 1). Unless more accurate calculations are warranted, the unit weights of plain concrete and reinforced concrete made with sand and gravel or crushed natural stone aggregate may be taken as $24\mathrm{kN} / \mathrm{m}^3$ and $25\mathrm{kN} / \mathrm{m}^3$ respectively.

# 19.3 Imposed Loads, Wind Loads and Snow Loads

Imposed loads, wind loads and snow loads shall be assumed in accordance with IS 875 (Part 2), IS 875 (Part 3) and IS 875 (Part 4) respectively.

# 19.4 Earthquake Forces

The earthquake forces shall be calculated in accordance with IS 1893.

# 19.5 Shrinkage, Creep and Temperature Effects

If the effects of shrinkage, creep and temperature are liable to affect materially the safety and serviceability of the structure, these shall be taken into account in the calculations (see 6.2.4, 6.2.5 and 6.2.6) and IS 875 (Part 5).

19.5.1 In ordinary buildings, such as low rise dwellings whose lateral dimension do not exceed $45\mathrm{m}$ , the

effects due to temperature fluctuations and shrinkage and creep can be ignored in design calculations.

# 19.6 Other Forces and Effects

In addition, account shall be taken of the following forces and effects if they are liable to affect materially the safety and serviceability of the structure:

a) Foundation movement (see IS 1904),   
b) Elastic axial shortening,   
c) Soil and fluid pressures [see IS 875 (Part 5)],   
d) Vibration,   
e) Fatigue,   
f) Impact [see IS 875 (Part 5)],   
g) Erection loads [see IS 875 (Part 2)], and   
h) Stress concentration effect due to point load and the like.

# 19.7 Combination of Loads

The combination of loads shall be as given in IS 875 (Part 5).

# 19.8 Dead Load Counteracting Other Loads and Forces

When dead load counteracts the effects due to other loads and forces in structural member or joint, special care shall be exercised by the designer to ensure adequate safety for possible stress reversal.

# 19.9 Design Load

Design load is the load to be taken for use in the appropriate method of design; it is the characteristic load in case of working stress method and characteristic load with appropriate partial safety factors for limit state design.

# 20 STABILITY OF THE STRUCTURE

# 20.1 Overturning

The stability of a structure as a whole against overturning shall be ensured so that the restoring moment shall be not less than the sum of 1.2 times the maximum overturning moment due to the characteristic dead load and 1.4 times the maximum overturning moment due to the characteristic imposed loads. In cases where dead load provides the restoring moment, only 0.9 times the characteristic dead load shall be considered. Restoring moment due to imposed loads shall be ignored.

20.1.1 The anchorages or counterweights provided for overhanging members (during construction and service) should be such that static equilibrium should remain, even when overturning moment is doubled.

# 20.2 Sliding

The structure shall have a factor against sliding of not less than 1.4 under the most adverse combination of the applied characteristic forces. In this case only 0.9 times the characteristic dead load shall be taken into account.

# 20.3 Probable Variation in Dead Load

To ensure stability at all times, account shall be taken of probable variations in dead load during construction, repair or other temporary measures. Wind and seismic loading shall be treated as imposed loading.

# 20.4 Moment Connection

In designing the framework of a building provisions shall be made by adequate moment connections or by a system of bracings to effectively transmit all the horizontal forces to the foundations.

# 20.5 Lateral Sway

Under transient wind load the lateral sway at the top should not exceed $H / 500$ , where $H$ is the total height of the building. For seismic loading, reference should be made to IS 1893.

# 21 FIRE RESISTANCE

21.1 A structure or structural element required to have fire resistance should be designed to possess an appropriate degree of resistance to flame penetration; heat transmission and failure. The fire resistance of a structural element is expressed in terms of time in hours in accordance with IS 1641. Fire resistance of concrete elements depends upon details of member size, cover to steel reinforcement detailing and type of aggregate (normal weight or light weight) used in concrete. General requirements for fire protection are given in IS 1642.   
21.2 Minimum requirements of concrete cover and member dimensions for normal-weight aggregate concrete members so as to have the required fire resistance shall be in accordance with 26.4.3 and Fig.1 respectively.   
21.3 The reinforcement detailing should reflect the changing pattern of the structural section and ensure that both individual elements and the structure as a whole contain adequate support, ties, bonds and anchorages for the required fire resistance.   
21.3.1 Additional measures such as application of fire resistant finishes, provision of fire resistant false ceilings and sacrificial steel in tensile zone, should be adopted in case the nominal cover required exceeds $40\mathrm{mm}$ for beams and $35\mathrm{mm}$ for slabs, to give protection against spalling.   
21.4 Specialist literature may be referred to for determining fire resistance of the structures which have not been covered in Fig. 1 or Table 16A.

![](images/58d98dbcfb607918c4d11696fdf0610f4f48be0d42c7154de629f480454a2849.jpg)

![](images/c459604f43aab357fd65ecc5707ea5e73bcdaa619a194195d8ceb61b9aafaf29.jpg)  
BEAMS

![](images/a0ecdf75482b8ba295cc8e595b9724add0bf813b94861bf84bea137f630b0ee5.jpg)  
SOLID SLAB   
RIB/WAFFEL SLAB   
SLABS

![](images/afdcd0c8c3b4353f73b6a05cd7fb45ef81db911c6ae6df8b3bf370b65a3f080a.jpg)  
FULLY

![](images/9ca3c96f016a5e91809f30ab1f6357307ab055f1db91642cafb807ea252491c0.jpg)  
EXPOSED

![](images/e19541d97390127a1eeff4c77b37355826d3093a82534cc9b1734290fcfabac6.jpg)  
50% EXPOSED

![](images/87ccc4addfd1802d7885ce37046b8f0275b756391dc35b7c9d2891bbed235e13.jpg)  
FIG. 1 MINIMUM DIMENSIONS OF REINFORCED CONCRETE MEMBERS FOR FIRE RESISTANCE

ONE FACE EXPOSE

ColumNS

<table><tr><td rowspan="2">Fire Resistance h</td><td rowspan="2">Minimum Beam Width b</td><td rowspan="2">Rib Width of Slabs b_w</td><td rowspan="2">Minimum Thickness of Floors D</td><td colspan="3">Column Dimension (b or D)</td><td colspan="3">Minimum Wall Thickness</td></tr><tr><td>Fully Exposed</td><td>50% Exposed</td><td>One Face Exposed</td><td>p&lt;0.4%</td><td>0.4%≤p≤1%</td><td>p&gt;1%</td></tr><tr><td></td><td>mm</td><td>mm</td><td>mm</td><td>mm</td><td>min</td><td>min</td><td>mm</td><td>mm</td><td>mm</td></tr><tr><td>0.5</td><td>200</td><td>125</td><td>75</td><td>150</td><td>125</td><td>100</td><td>150</td><td>100</td><td>100</td></tr><tr><td>1</td><td>200</td><td>125</td><td>95</td><td>200</td><td>160</td><td>120</td><td>150</td><td>120</td><td>100</td></tr><tr><td>1.5</td><td>200</td><td>125</td><td>110</td><td>250</td><td>200</td><td>140</td><td>175</td><td>140</td><td>100</td></tr><tr><td>2</td><td>200</td><td>125</td><td>125</td><td>300</td><td>200</td><td>160</td><td>-</td><td>160</td><td>100</td></tr><tr><td>3</td><td>240</td><td>150</td><td>150</td><td>400</td><td>300</td><td>200</td><td>-</td><td>200</td><td>150</td></tr><tr><td>4</td><td>280</td><td>175</td><td>170</td><td>450</td><td>350</td><td>240</td><td>-</td><td>240</td><td>180</td></tr><tr><td colspan="10">NOTES</td></tr><tr><td colspan="10">1 These minimum dimensions relate specifically to the covers given in Table 16A.</td></tr><tr><td colspan="10">2 p is the percentage of steel reinforcement.</td></tr></table>

# 22 ANALYSIS

# 22.1 General

All structures may be analyzed by the linear elastic theory to calculate internal actions produced by design loads. In lieu of rigorous elastic analysis, a simplified analysis as given in 22.4 for frames and as given in 22.5 for continuous beams may be adopted.

# 22.2 Effective Span

Unless otherwise specified, the effective span of a member shall be as follows:

a) Simply Supported Beam or Slab—The effective span of a member that is not built integrally with its supports shall be taken as clear span plus the effective depth of slab or beam or centre to centre of supports, whichever is less.

b) Continuous Beam or Slab - In the case of continuous beam or slab, if the width of the support is less than 1/12 of the clear span, the effective span shall be as in 22.2 (a). If the supports are wider than 1/12 of the clear span or $600\mathrm{mm}$ whichever is less, the effective span shall be taken as under:

1) For end span with one end fixed and the other continuous or for intermediate spans, the effective span shall be the clear span between supports;   
2) For end span with one end free and the other continuous, the effective span shall be equal to the clear span plus half the effective depth of the beam or slab or the clear span plus half the width of the discontinuous support, whichever is less;   
3) In the case of spans with roller or rocket bearings, the effective span shall always be the distance between the centres of bearings.

c) Cantilever—The effective length of a cantilever shall be taken as its length to the face of the support plus half the effective depth except where it forms the end of a continuous beam where the length to the centre of support shall be taken.
