Repository: smartlinemanapp/GridMind

File: IS_456_with_all_ammendments_260307_170634.md (part 6 of 11)
HARNTIy HINK
When a member is designed for torsion (see 41 or B-6) torsion reinforcement shall be provided as below:

a) The transverse reinforcement for torsion shall be rectangular closed stirrups placed perpendicular to the axis of the member. The spacing of the stirrups shall not exceed the least of $x_{1}, \frac{x_{1} + y_{1}}{4}$ and $300 \mathrm{~mm}$ , where $x_{1}$ and $y_{1}$ are respectively the short and long dimensions of the stirrup.   
b) Longitudinal reinforcement shall be placed as close as is practicable to the corners of the cross-section and in all cases, there shall be at least one longitudinal bar in each corner of the ties. When the cross-sectional dimension of the member exceeds $450~\mathrm{mm}$ , additional longitudinal bars shall be provided to satisfy the requirements of minimum reinforcement and spacing given in 26.5.1.3.

26.5.1.8 Reinforcement in flanges of T-and L-beams shall satisfy the requirements in 23.1.1(b). Where flanges are in tension, a part of the main tension reinforcement shall be distributed over the effective flange width or a width equal to one-tenth of the span, whichever is smaller. If the effective flange width exceeds one-tenth of the span, nominal longitudinal reinforcement shall be provided in the outer portions of the flange.

# 26.5.2 Slabs

The rules given in 26.5.2.1 and 26.5.2.2 shall apply to slabs in addition to those given in the appropriate clauses.

# 26.5.2.1 Minimum reinforcement

The mild steel reinforcement in either direction in slabs shall not be less than 0.15 percent of the total cross-sectional area. However, this value can be reduced to 0.12 percent when high strength deformed bars or welded wire fabric are used.

# 26.5.2.2 Maximum diameter

The diameter of reinforcing bars shall not exceed one-eight of the total thickness of the slab.

# 26.5.3 Columns

# 26.5.3.1 Longitudinal reinforcement

a) The cross-sectional area of longitudinal reinforcement, shall be not less than 0.8 percent nor more than 6 percent of the gross cross-sectional area of the column.   
NOTE - The use of 6 percent reinforcement may involve practical difficulties in placing and compacting of concrete; hence lower percentage is recommended. Where bars from the columns below have to be lapped with those in the column under consideration, the percentage of steel shall usually not exceed 4 percent.   
b) In any column that has a larger cross-sectional area than that required to support the load, the minimum percentage of steel shall be based upon the area of concrete required to resist the direct stress and not upon the actual area.   
c) The minimum number of longitudinal bars provided in a column shall be four in rectangular columns and six in circular columns.   
d) The bars shall not be less than $12\mathrm{mm}$ in diameter.   
e) A reinforced concrete column having helical reinforcement shall have at least six bars of longitudinal reinforcement within the helical reinforcement.   
f) In a helically reinforced column, the longitudinal bars shall be in contact with the helical reinforcement and equidistant around its inner circumference.   
g) Spacing of longitudinal bars measured along the periphery of the column shall not exceed $300\mathrm{mm}$   
h) In case of pedestals in which the longitudinal reinforcement is not taken in account in strength calculations, nominal longitudinal reinforcement not less than 0.15 percent of the cross-sectional area shall be provided.

NOTE — Pedestal is a compression member, the effective length of which does not exceed three times the least lateral dimension.

# 26.5.3.2 Transverse reinforcement

a) General—A reinforced concrete compression member shall have transverse or helical reinforcement so disposed that every longitudinal bar nearest to the compression face has effective lateral support against buckling subject to provisions in (b). The effective lateral support is given by transverse reinforcement either in the form of circular rings capable of taking up circumferential tension or by polygonal links (lateral ties) with internal angles not exceeding $135^{\circ}$ . The ends of the transverse reinforcement shall be properly anchored [see 26.2.2.4 (b)].

b) Arrangement of transverse reinforcement

1) If the longitudinal bars are not spaced more than $75\mathrm{mm}$ on either side, transverse reinforcement need only to go round corner and alternate bars for the purpose of providing effective lateral supports (see Fig. 8).   
2) If the longitudinal bars spaced at a distance of not exceeding 48 times the diameter of the tie are effectively tied in two directions, additional longitudinal bars in between these bars need to be tied in one direction by open ties (see Fig. 9).   
3) Where the longitudinal reinforcing bars in a compression member are placed in more than one row, effective lateral support to the longitudinal bars in the inner rows may be assumed to have been provided if:

i) transverse reinforcement is provided for the outer-most row in accordance with 26.5.3.2, and   
ii) no bar of the inner row is closer to the nearest compression face than three times the diameter of the largest bar in the inner row (see Fig. 10).

4) Where the longitudinal bars in a compression member are grouped (not in contact) and each group adequately tied with transverse reinforcement in accordance with 26.5.3.2, the transverse reinforcement for the compression member as a whole may be provided on the assumption that each group is a single longitudinal bar for purpose of determining the pitch and diameter of the transverse reinforcement in accordance with 26.5.3.2. The diameter of such transverse

reinforcement need not, however, exceed $20\mathrm{mm}$ (see Fig. 11).

c) Pitch and diameter of lateral ties

1) Pitch—The pitch of transverse reinforcement shall be not more than the least of the following distances:

i) The least lateral dimension of the compression members;   
ii) Sixteen times the smallest diameter of the longitudinal reinforcement bar to be tied; and   
iii) $300\mathrm{mm}$

2) Diameter—The diameter of the polygonal links or lateral ties shall be not less than one-fourth of the diameter of the largest longitudinal bar, and in no case less than $16\mathrm{mm}$ .

d) Helical reinforcement

1) Pitch—Helical reinforcement shall be of regular formation with the turns of the helix spaced evenly and its ends shall be anchored properly by providing one and a half extra turns of the spiral bar. Where an increased load on the column on the strength of the helical reinforcement is allowed for, the pitch of helical turns shall be not more than $75\mathrm{mm}$ nor more than one-sixth of the core diameter of the column, nor less than $25\mathrm{mm}$ nor less than three times the diameter of the steel bar forming the helix. In other cases, the requirements of 26.5.3.2 shall be complied with.   
2) The diameter of the helical reinforcement shall be in accordance with 26.5.3.2 (c) (2).

26.5.3.3 In columns where longitudinal bars are offset at a splice, the slope of the inclined portion of the bar with the axis of the column shall not exceed 1 in 6, and the portions of the bar above and below the offset shall be parallel to the axis of the column. Adequate horizontal support at the offset bends shall be treated as a matter of design, and shall be provided by metal ties, spirals, or parts of the floor construction. Metal ties or spirals so designed shall be placed near (not more than eight-bar diameters from) the point of bend. The horizontal thrust to be resisted shall be assumed as one and half times the horizontal components of the nominal stress in the inclined portion of the bar. Offset bars shall be bent before they are placed in the forms. Where column faces are offset $75\mathrm{mm}$ or more, splices of vertical bars adjacent to the offset face shall be made by separate dowels overlapped as specified in 26.2.5.1.

# 27 EXPANSION JOINTS

27.1 Structures in which marked changes in plan dimensions take place abruptly shall be provided with expansion on joints at the section where such changes occur. Expansion joints shall be so provided that the necessary movement occurs with a minimum resistance at the joint. The structures adjacent to the joint should preferably be supported on separate columns or walls but not necessarily on separate foundations. Reinforcement shall not extend across an expansion joint and the break between the sections shall be complete.

27.2 The details as to the length of a structure where expansion joints have to be provided can be determined after taking into consideration various factors, such as temperature, exposure to weather, the time and season of the laying of the concrete, etc. Normally structures exceeding $45\mathrm{m}$ in length are designed with one or more expansion joints. However in view of the large number of factors involved in deciding the location, spacing and nature of expansion joints, the provision of expansion joint in reinforced cement concrete structures should be left to the discretion of the designer. IS 3414 gives the design considerations, which need to be examined and provided for.

![](images/fa0f94b63dd7e4374ca6660c7dedca555f7a8cf1fdbf28cfa44e4a52a0df6b2b.jpg)  
All dimensions in millimetres.   
FIG. 8

![](images/417344bed86efac12d1534a5a9ce3b8194f936a5dc826352c2b490346946e136.jpg)  
All dimensions in millimetres.   
FIG. 9:

![](images/10ee16ac6003726d0c175617b1d5471237aa889e75c69d1469c71e480125ce1c.jpg)  
All dimensions in millimetres.   
FIG. 10

![](images/6eab05d17e1ba6282b9f5a0bfc9bfa607ea1fce6f23f31788ae6ee9fc7097729.jpg)  
FIG. 11

# SECTION 4 SPECIAL DESIGN REQUIREMENTS FOR STRUCTURAL MEMBERS AND SYSTEMS

# 28 CONCRETE CORBELS

# 28.1 General

A corbel is a short cantilever projection which supports a load bearing member and where:

a) the distance $a_{\mathbf{v}}$ between the line of the reaction to the supported load and the root of the corbel is less than $d$ (the effective depth of the root of the corbel); and   
b) the depth at the outer edge of the contact area of the supported load is not less than one-half of the depth at the root of the corbel.

The depth of the corbel at the face of the support is determined in accordance with 40.5.1.

# 28.2 Design

# 28.2.1 Simplifying Assumptions

The concrete and reinforcement may be assumed to act as elements of a simple strut-and-tie system, with the following guidelines:

a) The magnitude of the resistance provided to horizontal force should be not less than one-half of the design vertical load on the corbel (see also 28.2.4).   
b) Compatibility of strains between the strut-and-tie at the corbel root should be ensured.

It should be noted that the horizontal link requirement described in 28.2.3 will ensure satisfactory serviceability performance.

# 28.2.2 Reinforcement Anchorage

At the front face of the corbel, the reinforcement should be anchored either by:

a) welding to a transverse bar of equal strength in this case the bearing area of the load should stop short of the face of the support by a distance equal to the cover of the tie reinforcement, or   
b) bending back the bars to form a loop—in this case the bearing area of the load should not project beyond the straight portion of the bars forming the main tension reinforcement.

# 28.2.3 Shear Reinforcement

Shear reinforcement should be provided in the form of horizontal links distributed in the upper two-third of the effective depth of root of the corbel; this reinforcement should be not less than one-half of the area of the main tension reinforcement and should be adequately anchored.

# 28.2.4 Resistance to Applied Horizontal Force

Additional reinforcement connected to the supported member should be provided to transmit this force in its entirety.

# 29 DEEP BEAMS

# 29.1 General

a) A beam shall be deemed to be a deep beam when the ratio of effective span to overall depth, $\frac{l}{D}$ is less than:

1) 2.0 for a simply supported beam; and   
2) 2.5 for a continuous beam.

b) A deep beam complying with the requirements of 29.2 and 29.3 shall be deemed to satisfy the provisions for shear.

# 29.2 Lever Arm

The lever arm $z$ for a deep beam shall be determined as below:

a) For simply supported beams:

$$
z = 0. 2 (l + 2 D) \quad \text {w h e n} 1 \leq \frac {l}{D} \leq 2
$$

$$
\mathbf {o r}
$$

$$
z = 0. 6 l \quad \text {w h e n} \frac {l}{D} <   1
$$

b) For continuous beams:

$$
z = 0. 2 (l + 1. 5 D) \quad \text {w h e n} 1 \leq \frac {l}{D} \leq 2. 5
$$

$$
\mathbf {o r}
$$

$$
z = 0. 5 l \quad \text {w h e n} \frac {l}{D} <   1
$$

where $l$ is the effective span taken as centre to centre distance between supports or 1.15 times the clear span, whichever is smaller, and $D$ is the overall depth.

# 29.3 Reinforcement

# 29.3.1 Positive Reinforcement

The tensile reinforcement required to resist positive bending moment in any span of a deep beam shall:

a) extend without curtailment between supports;   
b) be embedded beyond the face of each support, so that at the face of the support it shall have a development length not less than $0.8L_{\mathrm{d}}$ ; where $L_{\mathrm{d}}$ is the development length (see 26.2.1), for the design stress in the reinforcement; and

c) be placed within a zone of depth equal to $0.25D - 0.05l$ adjacent to the tension face of the beam where $D$ is the overall depth and $l$ is the effective span.

# 29.3.2 Negative Reinforcement

a) Termination of reinforcement — For tensile reinforcement required to resist negative bending moment over a support of a deep beam:

1) It shall be permissible to terminate not more than half of the reinforcement at a distance of $0.5D$ from the face of the support where $D$ is as defined in 29.2; and   
2) The remainder shall extend over the full span.

b) Distribution—When ratio of clear span to overall depth is in the range 1.0 to 2.5, tensile reinforcement over a support of a deep beam shall be placed in two zones comprising:

1) a zone of depth $0.2D$ , adjacent to the tension face, which shall contain a proportion of the tension steel given by

$$
0. 5 \left(\frac {l}{D} - 0. 5\right)
$$

where

$$
l = \text {c l e a r s p a n , a n d}
$$

$$
D = \text {o v e r a l l}
$$

2) a zone measuring $0.3D$ on either side of the mid-depth of the beam, which shall contain the remainder of the tension steel, evenly distributed.

For span to depth ratios less than unity, the steel shall be evenly distributed over a depth of $0.8D$ measured from the tension face.

# 29.3.3 Vertical Reinforcement

If forces are applied to a deep beam in such a way that hanging action is required, bars or suspension stirrups shall be provided to carry all the forces concerned.

# 29.3.4 Side Face Reinforcement

Side face reinforcement shall comply with requirements of minimum reinforcement of walls (see 32.4).

# 30 RIBBED, HOLLOW BLOCK OR VOIDED SLAB

# 30.1 General

This covers the slabs constructed in one of the ways described below:

a) As a series of concrete ribs with topping cast on forms which may be removed after the concrete has set;   
b) As a series of concrete ribs between precast blocks which remain part of the completed

structure; the top of the ribs may be connected by a topping of concrete of the same strength as that used in the ribs; and

c) With a continuous top and bottom face but containing voids of rectangular, oval or other shape.

# 30.2 Analysis of Structure

The moments and forces due to design loads on continuous slabs may be obtained by the methods given in Section 3 for solid slabs. Alternatively, the slabs may be designed as a series of simply supported spans provided they are not exposed to weather or corrosive conditions; wide cracks may develop at the supports and the engineer shall satisfy himself that these will not impair finishes or lead to corrosion of the reinforcement.

# 30.3 Shear

Where hollow blocks are used, for the purpose of calculating shear stress, the rib width may be increased to take account of the wall thickness of the block on one side of the rib; with narrow precast units, the width of the jointing mortar or concrete may be included.

# 30.4 Deflection

The recommendations for deflection in respect of solid slabs may be applied to ribbed, hollow block or voided construction. The span to effective depth ratios given in 23.2 for a flanged beam are applicable but when calculating the final reduction factor for web width, the rib width for hollow block slabs may be assumed to include the walls of the blocks on both sides of the rib. For voided slabs and slabs constructed of box or I-section units, an effective rib width shall be calculated assuming all material below the upper flange of the unit to be concentrated in a rectangular rib having the same cross-sectional area and depth.

# 30.5 Size and Position of Ribs

In-situ ribs shall be not less than $65\mathrm{mm}$ wide. They shall be spaced at centres not greater than $1.5\mathrm{m}$ apart and their depth, excluding any topping, shall be not more than four times their width. Generally ribs shall be formed along each edge parallel to the span of one way slabs. When the edge is built into a wall or rests on a beam, a rib at least as wide as the bearing shall be formed along the edge.

# 30.6 Hollow Blocks and Formers

Blocks and formers may be of any suitable material. Hollow clay tiles for the filler type shall conform to IS 3951 (Part 1). When required to contribute to the

structural strength of a slab they shall:

a) be made of concrete or burnt clay; and   
b) have a crushing strength of at least $14\mathrm{N} / \mathrm{mm}^2$ measured on the net section when axially loaded in the direction of compressive stress in the slab.

# 30.7 Arrangement of Reinforcement

The recommendations given in 26.3 regarding maximum distance between bars apply to areas of solid concrete in this form of construction. The curtailment, anchorage and cover to reinforcement shall be as described below:

a) At least 50 percent of the total main reinforcement shall be carried through at the bottom on to the bearing and anchored in accordance with 26.2.3.3.   
b) Where a slab, which is continuous over supports, has been designed as simply supported, reinforcement shall be provided over the support to control cracking. This reinforcement shall have a cross-sectional area of not less than one-quarter that required in the middle of the adjoining spans and shall extend at least one-tenth of the clear span into adjoining spans.   
c) In slabs with permanent blocks, the side cover to the reinforcement shall not be less than $10\mathrm{mm}$ . In all other cases, cover shall be provided according to 26.4.

# 30.8 Precasts Joists and Hollow Filler Blocks

The construction with precast joists and hollow concrete filler blocks shall conform to IS 6061 (Part 1) and precast joist and hollow clay filler blocks shall conform to IS 6061 (Part 2).

# 31 FLAT SLABS

# 31.1 General

The term flat slab means a reinforced concrete slab with or without drops, supported generally without beams, by columns with or without flared column heads (see Fig. 12). A flat slab may be solid slab or may have recesses formed on the soffit so that the soffit comprises a series of ribs in two directions. The recesses may be formed by removable or permanent filler blocks.

31.1.1 For the purpose of this clause, the following definitions shall apply:

a) Column strip - Column strip means a design strip having a width of $0.25l_{2}$ , but not greater than $0.25l_{1}$ on each side of the column centre-line, where $l_{1}$ is the span in the direction moments are being determined, measured centre to centre of supports and $l_{2}$ is the span transverse

to $l_{1}$ , measured centre to centre of supports.

b) Middle strip—Middle strip means a design strip bounded on each of its opposite sides by the column strip.   
c) Panel—Panel means that part of a slab bounded on each of its four sides by the centre-line of a column or centre-lines of adjacent spans.

# 31.2 Proportioning

# 31.2.1 Thickness of Flat Slab

The thickness of the flat slab shall be generally controlled by considerations of span to effective depth ratios given in 23.2.

For slabs with drops conforming to 31.2.2, span to effective depth ratios given in 23.2 shall be applied directly; otherwise the span to effective depth ratios obtained in accordance with provisions in 23.2 shall be multiplied by 0.9. For this purpose, the longer span shall be considered. The minimum thickness of slab shall be $125\mathrm{mm}$ .

# 31.2.2 Drop

The drops when provided shall be rectangular in plan, and have a length in each direction not less than one-third of the panel length in that direction. For exterior panels, the width of drops at right angles to the non-continuous edge and measured from the centre-line of the columns shall be equal to one-half the width of drop for interior panels.

# 31.2.3 Column Heads

Where column heads are provided, that portion of a column head which lies within the largest right circular cone or pyramid that has a vertex angle of $90^{\circ}$ and can be included entirely within the outlines of the column and the column head, shall be considered for design purposes (see Fig.12).

# 31.3 Determination of Bending Moment

# 31.3.1 Methods of Analysis and Design

It shall be permissible to design the slab system by one of the following methods:

a) The direct design method as specified in 31.4, and   
b) The equivalent frame method as specified in 31.5.

In each case the applicable limitations given in 31.4 and 31.5 shall be met.

# 31.3.2 Bending Moments in Panels with Marginal Beams or Walls

Where the slab is supported by a marginal beam with a depth greater than 1.5 times the thickness of the slab, or by a wall, then:

![](images/80ebab9b6c58e1d7c80cdbf80602990322674b9d0fea26c088a4abe60174120e.jpg)  
12 A SLAB WITHOUT DROP & COLUMN WITHOUT COLUMN HEAD

![](images/4ce3bf95512e1109e29bec64ca38c3542f9a1bfd8ae306838f82e4dce39fc588.jpg)  
12B SLAB WITH DROP & COLUMN WITH COLUMN HEAD

FIG. 12 CRITICAL SECTIONS FOR SHEAR IN FLAT SLABS   
![](images/03189d6372548dbc99ff72053eeed48de8aac48b063682f087e12fafde5ddd2c.jpg)  
NOTE $D_{\mathrm{e}}$ is the diameter of column or column head to be considered for design and $d$ is effective depth of slab or drop as appropriate.

a) the total load to be carried by the beam or wall shall comprise those loads directly on the wall or beam plus a uniformly distributed load equal to one-quarter of the total load on the slab, and   
b) the bending moments on the half-column strip adjacent to the beam or wall shall be one-quarter of the bending moments for the first interior column strip.

# 31.3.3 Transfer of Bending Moments to Columns

When unbalanced gravity load, wind, earthquake, or other lateral loads cause transfer of bending moment between slab and column, the flexural stresses shall be investigated using a fraction, $\alpha$ of the moment given by:

$$
\alpha = \frac {1}{1 + \frac {2}{3} \sqrt {a _ {1} / a _ {2}}}
$$

where

$a_{1} =$ overall dimension of the critical section for shear in the direction in which moment acts, and   
$a_{2} =$ overall dimension of the critical section for shear transverse to the direction in which moment acts.

A slab width between lines that are one and one-half slab or drop panel thickness; 1.5 $D$ , on each side of the column or capital may be considered effective, $D$ being the size of the column.

Concentration of reinforcement over column head by closer spacing or additional reinforcement may be used to resist the moment on this section.

# 31.4 Direct Design Method

# 31.4.1 Limitations

Slab system designed by the direct design method shall fulfil the following conditions:

a) There shall be minimum of three continuous spans in each direction,   
b) The panels shall be rectangular, and the ratio of the longer span to the shorter span within a panel shall not be greater than 2.0,   
c) It shall be permissible to offset columns to a maximum of 10 percent of the span in the direction of the offset notwithstanding the provision in (b),   
d) The successive span lengths in each direction shall not differ by more than one-third of the longer span. The end spans may be shorter but not longer than the interior spans, and

e) The design live load shall not exceed three times the design dead load.

# 31.4.2 Total Design Moment for a Span

31.4.2.1 In the direct design method, the total design moment for a span shall be determined for a strip bounded laterally by the centre-line of the panel on each side of the centre-line of the supports.

31.4.2.2 The absolute sum of the positive and average negative bending moments in each direction shall be taken as:

$$
M _ {\mathrm {o}} = \frac {W I _ {\mathrm {n}}}{8}
$$

where

$$
M _ {0} = \text {t o t a l}
$$

$$
W = \text {d e s i g n l o a d o n a n a r e a} l _ {2} l _ {n};
$$

$$
l _ {n} = \text {c l e a r s p a n e x t e n d i n g f r o m f a c e t o f a c e o f} \text {c o l u m n s , c a p i t a l s , b r a c k e t s o r w a l l s , b u t} \text {n o t l e s s t h a n} 0. 6 5 l _ {1};
$$

$$
\begin{array}{l} l _ {1} = \text {l e n g t h o f s p a n i n t h e d i r e c t i o n o f} M _ {0}; \text {a n d} \\ l _ {2} = \text {l e n g t h o f s p a n t r a n s v e r s e t o} l _ {1}. \end{array}
$$

31.4.2.3 Circular supports shall be treated as square supports having the same area.

31.4.2.4 When the transverse span of the panels on either side of the centre-line of supports varies, $l_{2}$ shall be taken as the average of the transverse spans.

31.4.2.5 When the span adjacent and parallel to an edge is being considered, the distance from the edge to the centre-line of the panel shall be substituted for $l_{2}$ in 31.4.2.2.

31.4.3 Negative and Positive Design Moments

31.4.3.1 The negative design moment shall be located at the face of rectangular supports, circular supports being treated as square supports having the same area.

31.4.3.2 In an interior span, the total design moment $M_0$ shall be distributed in the following proportions:

$$
\text {N e g a t i v e} \quad 0. 6 5
$$

$$
\text {P o s i t i v e} \quad 0. 3 5
$$

31.4.3.3 In an end span, the total design moment $\mathbf{M}_0$ shall be distributed in the following proportions:

Interior negative design moment:

$$
0. 7 5 - \frac {0 . 1 0}{1 + \frac {1}{\alpha_ {\mathrm {c}}}}
$$

Positive design moment:

$$
0. 6 3 - \frac {0 . 2 8}{1 + \frac {1}{\alpha_ {\mathrm {c}}}}
$$

Exterior negative design moment:

$$
\frac {0 . 6 5}{1 + \frac {1}{\alpha_ {\mathrm {c}}}}
$$

$\alpha_{\mathrm{c}}$ is the ratio of flexural stiffness of the exterior columns to the flexural stiffness of the slab at a joint taken in the direction moments are being determined and is given by

$$
\alpha_ {c} = \frac {\sum K _ {c}}{K _ {s}}
$$

where

$$
K _ {c} = \text {s u m o f t h e f l e x u r a l s t i f f n e s s o f t h e} \quad \text {c o l u m n s m e e t i n g a t t h e j o i n t ; a n d}
$$

$$
K _ {s} = \text {f l e x u r a l} \quad \text {s t i f f e n s h o f t h e s l a b , e x p r e s s e d} \quad \text {a s m o m e n t p e r . u n i t r o t a t i o n .}
$$

31.4.3.4 It shall be permissible to modify these design moments by up to 10 percent, so long as the total design moment, $M_{\mathrm{a}}$ for the panel in the direction considered is not less than that required by 31.4.2.2.

31.4.3.5 The negative moment section shall be designed to resist the larger of the two interior negative design moments determined for the spans framing into a common support unless an analysis is made to distribute the unbalanced moment in accordance with the stiffness of the adjoining parts.

31.4.4 Distribution of Bending Moments Across the Panel Width

Bending moments at critical cross-section shall be distributed to the column strips and middle strips as specified in 31.5.5 as applicable.

31.4.5 Moments in Columns

31.4.5.1 Columns built integrally with the slab system shall be designed to resist moments arising from loads on the slab system.

31.4.5.2 At an interior support, the supporting members above and below the slab shall be designed to resist the moment $M$ given by the following equation, in direct proportion to their stiffnesses unless a general analysis is made:

$$
M = 0. 0 8 \frac {\left(w _ {\mathrm {d}} + 0 . 5 w _ {\mathrm {t}}\right) l _ {2} l _ {\mathrm {n}} ^ {2} - w _ {\mathrm {d}} ^ {\prime} l _ {2} ^ {\prime} l _ {\mathrm {n}} ^ {\prime 2}}{1 + \frac {1}{\alpha_ {\mathrm {c}}}}
$$

where

$$
w _ {d}, w _ {1} = \begin{array}{l} \text {d e s i g n d e a d a n d l i v e l o a d s} \\ \text {r e s p e c t i v e l y , p e r u n i t a r e a ;} \end{array}
$$

$$
l _ {2} \quad = \text {l e n g t h o f s p a n t r a n s v e r s e t o t h e} \quad \text {d i r e c t i o n o f} M;
$$

$l_{\mathrm{n}} =$ length of the clear span in the direction of $M$ ,measured face to face of supports;

$\alpha_{\mathrm{c}} = \frac{\sum K_{\mathrm{c}}}{\sum K_{\mathrm{s}}}$ where $K_{\mathrm{c}}$ and $K_{\mathrm{s}}$ are as defined in 31.4.3.3; and

$w_{0}^{\prime}, l_{2}^{\prime}$ and $l_{0}^{\prime}$ , refer to the shorter span.

# 31.4.6 Effects of Pattern Loading

In the direct design method, when the ratio of live load to dead load exceeds 0.5 :

a) the sum of the flexural stiffnesses of the columns above and below the slab, $\sum K_{\mathrm{c}}$ , shall be such that $\alpha_{\mathrm{c}}$ is not less than the appropriate minimum value $\alpha_{\mathrm{cmin}}$ specified in Table 17, or   
b) if the sum of the flexural stiffnesses of the columns, $\Sigma K_{\mathrm{c}}$ , does not satisfy (a), the positive design moments for the panel shall be multiplied by the coefficient $\beta_{s}$ given by the following equation:

$$
\beta_ {\mathrm {s}} = 1 + \left\{\frac {2 - \frac {w _ {\mathrm {d}}}{w _ {\mathrm {l}}}}{4 + \frac {w _ {\mathrm {d}}}{w _ {\mathrm {l}}}}\right\} \left(1 - \frac {\alpha_ {\mathrm {c}}}{\alpha_ {\mathrm {c m i n}}}\right)
$$

$\alpha_{c}$ is the ratio of flexural stiffness of the columns above and below the slab to the flexural stiffness of the slabs at a joint taken in the direction moments are being determined and is given by:

$$
\alpha_ {c} = \frac {\sum K _ {c}}{\sum K _ {s}}
$$

where $K_{\mathrm{c}}$ and $K_{\mathrm{s}}$ are flexural stiffnesses of column and slab respectively.

# 31.5 Equivalent Frame Method

# 31.5.1 Assumptions

The bending moments and shear forces may be determined by an analysis of the structure as a continuous frame and the following assumptions may be made:

a) The structure shall be considered to be made up of equivalent frames on column lines taken longitudinally and transversely through the building. Each frame consists of a row of equivalent columns or supports, bounded laterally by the centre-line of the panel on each side of the centre-line of the columns or supports. Frames adjacent and parallel to an edge shall be bounded by the edge and the centre-line of the adjacent panel.

b) Each such frame may be analyzed in its entirety, or, for vertical loading, each floor thereof and the roof may be analyzed separately with its columns being assumed fixed at their remote ends. Where slabs are thus analyzed separately, it may be assumed in determining the bending moment at a given support that the slab is fixed at any support two panels distant therefrom provided the slab continues beyond the point.   
c) For the purpose of determining relative stiffness of members, the moment of inertia of any slab or column may be assumed to be that of the gross cross-section of the concrete alone.   
d) Variations of moment of inertia along the axis of the slab on account of provision of drops shall be taken into account. In the case of recessed or coffered slab which is made solid in the region of the columns, the stiffening effect may be ignored provided the solid part of the slab does not extend more than $0.15l_{\mathrm{ef}}$ , into the span measured from the centre-line of the columns. The stiffening effect of flared column heads may be ignored.

# 31.5.2 Loading Pattern

31.5.2.1 When the loading pattern is known, the structure shall be analyzed for the load concerned.

Table 17 Minimum Permissible Values of $\alpha_{\mathrm{c}}$ (Clause 31.4.6)   

<table><tr><td>Imposed Load/Dead Load</td><td>Ratio \(\frac{l_2}{l_1}\)</td><td>Value of αc, min</td></tr><tr><td>(1)</td><td>(2)</td><td>(3)</td></tr><tr><td>0.5</td><td>0.5 to 2.0</td><td>0</td></tr><tr><td>1.0</td><td>0.5</td><td>0.6</td></tr><tr><td>1.0</td><td>0.8</td><td>0.7</td></tr><tr><td>1.0</td><td>1.0</td><td>0.7</td></tr><tr><td>1.0</td><td>1.25</td><td>0.8</td></tr><tr><td>1.0</td><td>2.0</td><td>1.2</td></tr><tr><td>2.0</td><td>0.5</td><td>1.3</td></tr><tr><td>2.0</td><td>0.8</td><td>1.5</td></tr><tr><td>2.0</td><td>1.0</td><td>1.6</td></tr><tr><td>2.0</td><td>1.25</td><td>1.9</td></tr><tr><td>2.0</td><td>2.0</td><td>4.9</td></tr><tr><td>3.0</td><td>0.5</td><td>1.8</td></tr><tr><td>3.0</td><td>0.8</td><td>2.0</td></tr><tr><td>3.0</td><td>1.0</td><td>2.3</td></tr><tr><td>3.0</td><td>1.25</td><td>2.8</td></tr><tr><td>3.0</td><td>2.0</td><td>13.0</td></tr></table>

31.5.2.2 When the live load is variable but does not exceed three-quarters of the dead load, or the nature of the live load is such that all panels will be loaded simultaneously, the maximum moments may be assumed to occur at all sections when full design live load is on the entire slab system.

31.5.2.3 For other conditions of live load/dead load ratio and when all panels are not loaded simultaneously:

a) maximum positive moment near midspan of a panel may be assumed to occur when three-quarters of the full design live load is on the panel and on alternate panels; and   
b) maximum negative moment in the slab at a support may be assumed to occur when three-quarters of the full design live load is on the adjacent panels only.

31.5.2.4 In no case shall design moments be taken to be less than those occurring with full design live load on all panels.

# 31.5.3 Negative Design Moment

31.5.3.1 At interior supports, the critical section for negative moment, in both the column strip and middle strip, shall be taken at the face of rectilinear supports, but in no case at a distance greater than $0.175l_{1}$ from the centre of the column where $l_{1}$ is the length of the span in the direction moments are being determined, measured centre-to-centre of supports.

31.5.3.2 At exterior supports provided with brackets or capitals, the critical section for negative moment in the direction perpendicular to the edge shall be taken at a distance from the face of the supporting element not greater than one-half the projection of the bracket or capital beyond the face of the supporting element.   
31.5.3.3 Circular or regular polygon shaped supports shall be treated as square supports having the same area.

# 31.5.4 Modification of Maximum Moment

Moments determined by means of the equivalent frame method, for slabs which fulfil the limitations of 31.4 may be reduced in such proportion that the numerical sum of the positive and average negative moments is not less than the value of total design moment $M_{\mathrm{c}}$ specified in 31.4.2.2.

# 31.5.5 Distribution of Bending Moment Across the Panel Width

# 31.5.5.1 Column strip: Negative moment at an interior support

At an interior support, the column strip shall be designed to resist 75 percent of the total negative moment in the panel at that support.

# 31.5.5.2 Column strip: Negative moment at an exterior support

a) At an exterior support, the column strip shall be designed to resist the total negative moment in the panel at that support.   
b) Where the exterior support consists of a column or a wall extending for a distance equal to or

greater than three-quarters of the value of $l_{2}$ , the length of span transverse to the direction moments are being determined, the exterior negative moment shall be considered to be uniformly distributed across the length $l_{2}$ .

31.5.5.3 Column strip: Positive moment for each span For each span, the column strip shall be designed to resist 60 percent of the total positive moment in the panel.

# 31.5.5.4 Moments in the middle strip

The middle strip shall be designed on the following bases:

a) That portion of the design moment not resisted by the column strip shall be assigned to the adjacent middle strips.   
b) Each middle strip shall be proportioned to resist the sum of the moments assigned to its two half middle strips.   
c) The middle strip adjacent and parallel to an edge supported by a wall shall be proportioned to resist twice the moment assigned to half the middle strip corresponding to the first row of interior columns.

# 31.6 Shear in Flat Slab

31.6.1 The critical section for shear shall be at a distance $d / 2$ from the periphery of the column/capital/ drop panel, perpendicular to the plane of the slab where $d$ is the effective depth of the section (see Fig. 12). The shape in plan is geometrically similar to the support immediately below the slab (see Fig. 13A and 13B).

NOTE--For column sections with re-entrant angles, the critical section shall be taken as indicated in Fig. 13C and 13D.

31.6.1.1 In the case of columns near the free edge of a slab, the critical section shall be taken as shown in Fig. 14.   
31.6.1.2 When openings in flat slabs are located at a distance less than ten times the thickness of the slab from a concentrated reaction or when the openings are located within the column strips, the critical sections specified in 31.6.1 shall be modified so that the part of the periphery of the critical section which is enclosed by radial projections of the openings to the centroid of the reaction area shall be considered ineffective (see Fig. 15), and openings shall not encroach upon column head.

# 31.6.2 Calculation of Shear Stress

The shear stress $\tau_{\nu}$ shall be the sum of the values calculated according to 31.6.2.1 and 31.6.2.2.

31.6.2.1 The nominal shear stress in flat slabs shall be taken as $V / b_{0}d$ where $V$ is the shear force due to design load, $b_{0}$ is the periphery of the critical section and $d$ is the effective depth.

![](images/afe803304e5c8571d68dfa480830782ba300e952a1ee26e615cf74f296fe0b65.jpg)

![](images/5d943775c9698ba96bf6bde2586189df6bd939ef43f98e8f22171713963cda7f.jpg)

![](images/658afcc920390f99ed16ba5c5cd268d3924641660bb42ab62402e181c784108d.jpg)  
NOTE - $d$ is the effective depth of the flat slab/drop.

![](images/03580df5749d6638892945bc87855d188102b148016d371b1069e98c110bb73f.jpg)  
FIG. 13 CRITICAL SECTIONS IN PLAN FOR SHEAR IN FLAT SLABS   
14A

![](images/4f036f684ac54a0df85d6e3e85954b1e500c77652c240a2a0362456239372a9f.jpg)  
148   
FIG. 14 EFFECT OF FREE EDGES ON CRITICAL SECTION FOR SHEAR

31.6.2.2 When unbalanced gravity load, wind, earthquake or other forces cause transfer of bending moment between slab and column, a fraction $(1 - \alpha)$ of the moment shall be considered transferred by eccentricity of the shear about the centroid of the critical section. Shear stresses shall be taken as varying linearly about the centroid of the critical section. The

value of $\alpha$ shall be obtained from the equation given in 31.3.3.

# 31.6.3 Permissible Shear Stress

31.6.3.1 When shear reinforcement is not provided, the calculated shear stress at the critical section shall not exceed $k_{\mathrm{s}}\tau_{\mathrm{c}}$ ,

![](images/a29d18c5f025d6c0421df306d2db52c062573266871f8f951ce39c9b4b126715.jpg)

![](images/ab3f2351f5c77e23294a86d676d8cee2c71992094dc63439c5d374426e61d7ac.jpg)

![](images/bb79e944562a5ed9708d049f31d649bae3c2210b830cfc36d71b7ce824d08704.jpg)

![](images/4f7679063c992a64952ab5eb4a7eaccf15e090bd8117c65b29982435b23b9388.jpg)  
FIG. 15 EFFECT OF OPENINGS ON CRITICAL SECTION FOR SHEAR

where
