Repository: smartlinemanapp/GridMind

File: IS_456_with_all_ammendments_260307_170634.md (part 9 of 11)
HARNTIy HINK
4 When mild steel conforming to Grade II of IS 432 (Part 1) is used, the permissible stresses shall be 90 percent of the permissible stresses in col 3, or if the design details have already been worked out on the basis of mild steel conforming to Grade I of IS 432 (Part 1); the area of reinforcement shall be increased by 10 percent of that required for Grade I steel.

# where

$\sigma_{cc} =$ permissible stress in concrete in direct compression;

$A_{\mathrm{c}} =$ net area of concrete section; which is equal to the gross area of the concrete section $-A_{\mathrm{sc}} - A_{\mathrm{m}}$

$\sigma_{\mathrm{sc}} =$ permissible compressive stress for column bars;

$A_{\mathrm{sc}} =$ cross-sectional area of longitudinal bar reinforcement;

$\sigma_{\mathrm{mc}} =$ allowable unit stress in metal core, not to exceed $125\mathrm{N} / \mathrm{mm}^2$ for a steel core, or $70\mathrm{N} / \mathrm{mm}^2$ for a cast iron core; and

$A_{\mathrm{m}} =$ the cross-sectional area of the steel or cast iron core.

b) Metal core and reinforcement -- The cross-sectional area of the metal core shall not exceed

20 percent of the gross area of the column. If a hollow metal core is used, it shall be filled with concrete. The amount of longitudinal and spiral reinforcement and the requirements as to spacing of bars, details of splices and thickness of protective shell outside the spiral, shall conform to requirements of 26.5.3. A clearance of at least $75\mathrm{mm}$ shall be maintained between the spiral and the metal core at all points, except that when the core consists of a structural steel H-column, the minimum clearance may be reduced to $50\mathrm{mm}$ .

c) Splices and connections of metal cores—Metal cores in composite columns shall be accurately milled at splices and positive provisions shall be made for alignment of one core above another. At the column base, provisions shall be

made to transfer the load to the footing at safe unit stresses in accordance with 34. The base of the metal section shall be designed to transfer the load from the entire composite columns to the footing, or it may be designed to transfer the load from the metal section only, provided it is placed in the pier or pedestal as to leave ample section of concrete above the base for the transfer of load from the reinforced concrete section of the column by means of bond on the vertical reinforcement and by direct compression on the concrete. Transfer of loads to the metal core shall be provided for by the use of bearing members, such as billets, brackets or other positive connections, these shall be provided at the top of the metal core and at intermediate floor levels where required. The column as a whole shall satisfy the requirements of formula given under (a) at any point; in addition to this, the reinforced concrete portion shall be designed to carry, according to B-3.1 or B-3.2 as the case may be, all floor loads brought into the column at levels between the metal brackets or connections. In applying the formulae under B-3.1 or B-3.2 the gross area of column shall be taken to be the area of the concrete section outside the metal core, and the allowable load on the reinforced concrete section shall be further limited to $0.28f_{\mathrm{ck}}$ times gross sectional area of the column.

d) Allowable Load on Metal Core Only - The metal core of composite columns shall be designed to carry safely any construction or other loads to be placed upon them prior to their encasement in concrete.

# B-4 MEMBERS.SUBJECTED TO COMBINED AXIAL LOAD AND BENDING

# B-4.1 Design Based on Uncracked Section

A member subjected to axial load and bending (due to eccentricity of load, monolithic construction, lateral forces, etc) shall be considered safe provided the following conditions are satisfied:

a) $\frac{\sigma_{\mathrm{cc,cal}}}{\sigma_{\mathrm{cc}}} +\frac{\sigma_{\mathrm{cbc,cal}}}{\sigma_{\mathrm{cbc}}}\leq 1$

where

$\sigma_{\mathrm{cu,cal}}$ = calculated direct compressive stress in concrete,

$\sigma_{\mathrm{cc}}$ = permissible axial compressive stress in concrete,

$\sigma_{\mathrm{abc,cal}} =$ calculated bending compressive stress in concrete, and

$\sigma_{\mathrm{che}} =$ permissible bending compressive stress in concrete.

b) The resultant tension in concrete is not greater than 35 percent and 25 percent of the resultant compression for biaxial and uniaxial bending respectively, or does not exceed three-fourths, the 7 day modulus of rupture of concrete.

NOTES

1 $\sigma_{\mathrm{co,ed}} = \frac{P}{A_{\mathrm{c}} + 1.5mA_{\mathrm{sc}}}$ for columns with ties where $P, A_{\mathrm{c}}$ and $A_{\mathrm{sc}}$ defined in B-3.1 and $m$ is the modular ratio.

2 $\sigma_{\mathrm{chu,cal}} = \frac{M}{Z}$ where $M$ equals the moment and $Z$ equals modulus of section. In the case of sections subject to moments in two directions, the stress shall be calculated separately and added algebraically.

# B-4.2 Design Based on Cracked Section

If the requirements specified in B-4.1 are not satisfied, the stresses in concrete and steel shall be calculated by the theory of cracked section in which the tensile resistance of concrete is ignored. If the calculated stresses are within the permissible stress specified in Tables 21, 22 and 23 the section may be assumed to be safe.

NOTE - The maximum stress in concrete and steel may be found from tables and charts based on the cracked section theory or directly by determining the no-stress line which should satisfy the following requirements:

a) The direct load should be equal to the algebraic sum of the forces on concrete and steel,   
b) The moment of the external loads about any reference line should be equal to the algebraic sum of the moment of the forces in concrete (ignoring the tensile force in concrete) and steel about the same line, and   
c) The moment of the external loads about any other reference lines should be equal to the algebraic sum of the moment of the forces in concrete (ignoring the tensile force in concrete) and steel about the same line.

# B-4.3 Members Subjected to Combined Direct Load and Flexure

Members subjected to combined direct load and flexure and shall be designed by limit state method as in 39.5 after applying appropriate load factors as given in Table 18.

# B-5 SHEAR

# B-5.1 Nominal Shear Stress

The nominal shear stress $\tau_{\mathrm{v}}$ in beams or slabs of uniform depth shall be calculated by the following equation:

$$
\tau_ {v} = \frac {V}{b d}
$$

where

$V_{\bullet} =$ shear force due to design loads,

$b =$ breadth of the member, which for flanged sections shall be taken as the breadth of the web, and

$d =$ effective depth.

# B-5.1.1 Beams of Varying Depth

In the case of beams of varying depth, the equation shall be modified as:

$$
\tau_ {v} = \frac {V \pm \frac {M \tan \beta}{d}}{b d}
$$

where

$\tau_{\nu}, V, b$ and $d$ are the same as in B-5.1,

$M =$ bending moment at the section, and

$\beta =$ angle between the top and the bottom edges of the beam.

The negative sign in the formula applies when the bending moment $M$ increases numerically in the same direction as the effective depth $d$ increases, and the positive sign when the moment decreases numerically in this direction.

# B-5.2 Design Shear Strength of Concrete

B-5.2.1 The permissible shear stress in concrete in beams without shear reinforcement is given in Table 23.

B-5.2.1.1 For solid slabs the permissible shear stress in concrete shall be $k\tau_{\mathrm{c}}$ where $k$ has the value given below:

<table><tr><td>Overall depth of slab, mm</td><td>300 or more</td><td>275</td><td>250</td><td>225</td><td>200</td><td>175</td><td>150 or less</td></tr><tr><td>k</td><td>1.00</td><td>1.05</td><td>1.10</td><td>1.15</td><td>1.20</td><td>1.25</td><td>1.30</td></tr></table>

NOTE — This does not apply to flat slabs for which 31.6 shall apply.

# B-5.2.2 Shear Strength of Members Under Axial Compression

For members subjected to axial compression $P$ , the permissible shear stress in concrete $\tau_{\mathrm{c}}$ given in Table 23, shall be multiplied by the following factor:

$$
\delta = 1 + \frac {5 P}{A _ {\mathrm {g}} f _ {\mathrm {c k}}}, \text {b u t n o t e x c e e d i n g} 1. 5
$$

where

$$
P = \text {a x i a l c o m p r e s s i v e f o r c e i n} \mathrm {N},
$$

$$
A _ {g} = \begin{array}{l} \text {g r o s s a r e a o f t h e c o n c r e t e s e c t i o n i n m m} ^ {2}, \\ \text {a n d} \end{array}
$$

$$
f _ {\mathrm {c k}} = \begin{array}{l} \text {c h a r a c t e r i s t i c c o m p r e s s i v e s t r e n g t h o f} \\ \text {c o n c r e t e .} \end{array}
$$

# B-5.2.3 With Shear Reinforcement

When shear reinforcement is provided the nominal shear stress $\tau_{\mathrm{c}}$ in beams shall not exceed $\tau_{\mathrm{cmax}}$ given in Table 24.

(Clauses B-2.1, B-2.3, B-4.2, B-5.2.1, B-5.2.2, B-5.3, B-5.4, B-5.5.1, B.5.5.3, B-6.3.2, B-6.3.3 and B-6.4.3 and Table 21)

Table 23 Permissible Shear Stress in Concrete   

<table><tr><td rowspan="3">100 A_s bd</td><td colspan="6">Permissible Shear Stress in Concrete, T_c N/mm²</td></tr><tr><td colspan="6">Grade of Concrete</td></tr><tr><td>M 15</td><td>M 20</td><td>M 25</td><td>M 30</td><td>M 35</td><td>M 40 and above</td></tr><tr><td>(1)</td><td>(2)</td><td>(3)</td><td>(4)</td><td>(5)</td><td>(6)</td><td>(7)</td></tr><tr><td>≤ 0.15</td><td>0.18</td><td>0.18</td><td>0.19</td><td>0.20</td><td>0.20</td><td>0.20</td></tr><tr><td>0.25</td><td>0.22</td><td>0.22</td><td>0.23</td><td>0.23</td><td>0.23</td><td>0.23</td></tr><tr><td>0.50</td><td>0.29</td><td>0.30</td><td>0.31</td><td>0.31</td><td>0.31</td><td>0.32</td></tr><tr><td>0.75</td><td>0.34</td><td>0.35</td><td>0.36</td><td>0.37</td><td>0.37</td><td>0.38</td></tr><tr><td>1.00</td><td>0.37</td><td>0.39</td><td>0.40</td><td>0.41</td><td>0.42</td><td>0.42</td></tr><tr><td>1.25</td><td>0.40</td><td>0.42</td><td>0.44</td><td>0.45</td><td>0.45</td><td>0.46</td></tr><tr><td>1.50</td><td>0.42</td><td>0.45</td><td>0.46</td><td>0.48</td><td>0.49</td><td>0.49</td></tr><tr><td>1.75</td><td>0.44</td><td>0.47</td><td>0.49</td><td>0.50</td><td>0.52</td><td>0.52</td></tr><tr><td>2.00</td><td>0.44</td><td>0.49</td><td>0.51</td><td>0.53</td><td>0.54</td><td>0.55</td></tr><tr><td>2.25</td><td>0.44</td><td>0.51</td><td>0.53</td><td>0.55</td><td>0.56</td><td>0.57</td></tr><tr><td>2.50</td><td>0.44</td><td>0.51</td><td>0.55</td><td>0.57</td><td>0.58</td><td>0.60</td></tr><tr><td>2.75</td><td>0.44</td><td>0.51</td><td>0.56</td><td>0.58</td><td>0.60</td><td>0.62</td></tr><tr><td>3.00 and above</td><td>0.44</td><td>0.51</td><td>0.57</td><td>0.60</td><td>0.62</td><td>0.63</td></tr><tr><td colspan="7">NOTE — A_s is that area of longitudinal tension reinforcement which continues at least one effective depth beyond the section being considered except at supports where the full area of tension reinforcement may be used provided the detailing conforms to 26.2.2 and 26.2.3.</td></tr></table>

B-5.2.3.1 For slabs, $\tau_{\mathrm{v}}$ shall not exceed half the value of $\tau_{\mathrm{e}\max}$ given in Table 24.

# B-5.3 Minimum Shear Reinforcement

When $\tau_{\nu}$ is less than $\tau_{\mathrm{c}}$ given in Table 23, minimum shear reinforcement shall be provided in accordance with 26.5.1.6.

# B-5.4 Design of Shear Reinforcement

When $\tau_{\nu}$ exceeds $\tau_{\mathrm{c}}$ given in Table 23, shear reinforcement shall be provided in any of the following forms:

a) Vertical stirrups,   
b) Bent-up bars along with stirrups, and   
c) Inclined stirrups.

Where bent-up bars are provided, their contribution towards shear resistance shall not be more than half that of the total shear reinforcement.

Shear reinforcement shall be provided to carry a shear equal to $V - \tau_{\mathrm{c}}bd$ . The strength of shear reinforcement $V_{\mathrm{s}}$ shall be calculated as below:

a) For vertical stirrups

$$
V _ {\mathrm {s}} = \frac {\sigma_ {\mathrm {s v}} A _ {\mathrm {s v}} d}{s _ {\mathrm {v}}}
$$

b) For inclined stirrups or a series of bars bent-up at different cross-sections:

$$
V _ {\mathrm {s}} = \frac {\sigma_ {\mathrm {s v}} A _ {\mathrm {s v}} d}{S _ {\mathrm {v}}} (\sin \alpha + \cos \alpha)
$$

c) For single bar or single group of parallel bars, all bent-up at the same cross-section:

$$
V _ {s} = \sigma_ {s v} A _ {s v} \sin \alpha
$$

where

$A_{sv} =$ total cross-sectional area of stirrup legs or bent-up bars within a distance,

$s_{\mathrm{v}} =$ spacing of the stirrups or bent-up bars along the length of the member,

$\pmb{\tau}_{\mathrm{c}}$ = design shear strength of the concrete,

$b =$ breadth of the member which for flanged beams, shall be taken as the breadth of the web $b_{\mathrm{w}}$

$\sigma_{\mathrm{sv}} =$ permissible tensile stress in shear reinforcement which shall not be taken

greater than $230\mathrm{N / mm}^2$

$\alpha =$ angle between the inclined stirrup or bent-up bar and the axis of the member, not less than $45^{\circ}$ , and

$d =$ effective depth.

NOTE — Where more than one type of shear reinforcement is used to reinforce the same portion of the beam, the total shear resistance shall be computed as the sum of the resistance for the various types separately. The area of the stirrups shall not be less than the minimum specified in 26.5.1.6.

# B-5.5 Enhanced Shear Strength of Sections Close to Supports

# B-5.5.1 General

Shear failure at sections of beams and cantilevers without shear reinforcement will normally occur on plane inclined at an angle $30^{\circ}$ to the horizontal. If the angle of failure plane is forced to be inclined more steeply than this [because the section considered $(X - X)$ in Fig. 24 is close to a support or for other reasons], the shear force required to produce failure is increased.

The enhancement of shear strength may be taken into account in the design of sections near a support by increasing design shear strength of concrete, $\tau_{\mathrm{c}}$ to $2d\tau_{\mathrm{c}} / a_{\mathrm{v}}$ provided that the design shear stress at the face of support remains less than the values given in Table 23. Account may be taken of the enhancement in any situation where the section considered is closer to the face of a support of concentrated load than twice the effective depth, $d$ . To be effective, tension reinforcement should extend on each side of the point where it is intersected by a possible failure plane for a distance at least equal to the effective depth, or be provided with an equivalent anchorage.

# B-5.5.2 Shear Reinforcement for Sections Close to Supports

If shear reinforcement is required, the total area of this is given by:

$$
A _ {s} = a _ {v} b \left(\tau_ {v} - 2 d \tau_ {c} / a _ {v}\right) / 0. 8 7 f _ {y} \geq 0. 4 a _ {v} b / 0. 8 7 f _ {y}
$$

This reinforcement should be provided within the middle three quarters of $a_{\nu}$ . Where $a_{\nu}$ is less than $d$ , horizontal shear reinforcement will be more effective than vertical.

Table 24 Maximum Shear Stress, ${\tau }_{\mathrm{c}\max },\mathrm{N}/{\mathrm{{mm}}}^{2}$   
(Clauses B-5.2.3,B-5.2.3.1,B-5.5.1 and B-6.3.1)   

<table><tr><td>Concrete Grade</td><td>M 15</td><td>M 20</td><td>M 25</td><td>M 30</td><td>M 35</td><td>M 40 and above</td></tr><tr><td>τcmax, N/mun2</td><td>1.6</td><td>1.8</td><td>1.9</td><td>2.2</td><td>2.3</td><td>2.5</td></tr></table>

# B-5.5.3 Enhanced Shear Strength Near Supports (Simplified Approach)

The procedure given in B-5.5.1 and B-5.5.2 may be used for all beams. However for beams carrying generally uniform load or where the principal load is located further than $2d$ from the face of support, the shear stress may be calculated at a section a distance $d$ from the face of support. The value of $\tau_{\mathrm{c}}$ is calculated in accordance with Table 23 and appropriate shear reinforcement is provided at sections closer to the support, no further check for such section is required.

# B-6 TORSION

# B-6.1 General

In structures where torsion is required to maintain equilibrium, members shall be designed for torsion in accordance with B-6.2, B-6.3 and B-6.4. However, for such indeterminate structures where torsion can be eliminated by releasing redundant restraints, no specific design for torsion is necessary provided torsional stiffness is neglected in the calculation of internal forces. Adequate control of any torsional cracking is provided by the shear reinforcement as per B-5.

NOTE - The approach to design in this clause for torsion is as follows:

Torsional reinforcement is not calculated separately from that required for bending and shear. Instead the total longitudinal reinforcement is determined for a fictitious bending moment which is a function of actual bending moment and torsion; similarly web reinforcement is determined for a fictitious shear which is a function of actual shear and torsion.

B-6.1.1 The design rules laid down in B-6.3 and B-6.4 shall apply to beams of solid rectangular cross-section. However, these clauses may also be applied to flanged beams by substituting $b_{\mathrm{w}}$ for $b$ , in which case they are generally conservative; therefore specialist literature may be referred to.

# B-6.2 Critical Section

Sections located less than a distance $d$ , from the face of the support may be designed for the same torsion as computed at a distance $d$ , where $d$ is the effective depth.

# B-6.3 Shear and Torsion

# B-6.3.1 Equivalent Shear

Equivalent shear, $V_{\mathrm{e}}$ shall be calculated from the formula:

$$
V _ {e} = V + 1. 6 \frac {T}{b}
$$

where

$$
V _ {e} = \text {e q u i v a l e n t s h e a r},
$$

$$
V = \text {s h e a r},
$$

$$
T = \text {t o r s i o n a l}
$$

$$
b = \text {b r e a d t h o f b e a m}.
$$

The equivalent nominal shear stress, $\tau_{\mathrm{ve}}$ , in this case shall be calculated as given in B-5.1, except for substituting $V$ by $V_{\mathrm{e}}$ . The values of $\tau_{\mathrm{ve}}$ shall not exceed the values of $\tau_{\mathrm{cmax}}$ given in Table 24.

B-6.3.2 If the equivalent nominal shear stress $\tau_{\mathrm{ve}}$ does not exceed $\tau_{\mathrm{c}}$ given in Table 23, minimum shear reinforcement shall be provided as specified in 26.5.1.6.

B-6.3.3 If $\tau_{\mathrm{ve}}$ exceeds $\tau_{\mathrm{c}}$ given in Table 23, both longitudinal and transverse reinforcement shall be provided in accordance with B-6.4.

# B-6.4 Reinforcement in Members Subjected to Torsion

B-6.4.1 Reinforcement for torsion, when required, shall consist of longitudinal and transverse reinforcement.

# B-6.4.2 Longitudinal Reinforcement

The longitudinal reinforcement shall be designed to resist an equivalent bending moment, $M_{\mathrm{el}}$ , given by

$$
M _ {\mathrm {e l}} = M + M _ {\mathrm {t}}
$$

where

$$
M = \text {b e n d i n g}
$$

$$
M _ {t} = T \frac {(1 + D / b)}{1 . 7}, \text {w h e r e} T \text {i s t h e t o r s i o n a l} \text {m o m e n t ,} D \text {i s t h e o v e r a l l d e p t h o f t h e} \text {b e a m a n d} b \text {i s t h e b r e a d t h o f t h e b e a m .}
$$

B-6.4.2.1 If the numerical value of $M_{\mathrm{t}}$ as defined in B-6.4.2 exceeds the numerical value of the moment $M$ , longitudinal reinforcement shall be provided on the flexural compression face, such that the beam can also withstand an equivalent moment $M_{\mathrm{e2}}$ given by $M_{\mathrm{e2}} = M_{\mathrm{t}} - M$ , the moment $M_{\mathrm{e2}}$ being taken as acting in the opposite sense to the moment $M$ .

# B-6.4.3 Transverse Reinforcement

Two legged closed hoops enclosing the corner longitudinal bars shall have an area of cross-section $A_{\mathrm{sv}}$ , given by

$$
A _ {\mathrm {s v}} = \frac {T . s _ {\mathrm {v}}}{b _ {1} d _ {1} \sigma_ {\mathrm {s v}}} + \frac {V . s _ {\mathrm {v}}}{2 . 5 d _ {1} \sigma_ {\mathrm {s v}}}, \text {b u t t h e t o t a l}
$$

transverse reinforcement shall not be less than

$$
\frac {\left(\tau_ {\mathrm {v e}} - \tau_ {\mathrm {c}}\right) b . s _ {\mathrm {v}}}{\sigma_ {\mathrm {s v}}}
$$

where

$$
T = \text {t o r s i o n a l m o m e n t},
$$

$$
V = \text {s h e a r f o r c e},
$$

$s_{\nu} =$ spacing of the stirrup reinforcement,

$b_{1} =$ centre-to-centre distance between corner bars in the direction of the width,

$d_{1} =$ centre-to-centre distance between corner bars in the direction of the depth,

$b =$ breadth of the member,

$\sigma_{\mathrm{sv}} =$ permissible tensile stress in shear reinforcement,   
$\tau_{\mathrm{ve}} =$ equivalent shear stress as specified in B-6.3.1, and   
$\tau_{\mathrm{c}} =$ shear strength of the concrete as specified in Table 23.

# ANNEX C

# (Clauses 22.3.2, 23.2.1 and 42.1)

# CALCULATION OF DEFLECTION

# C-1 TOTAL DEFLECTION

C-1.1 The total deflection shall be taken as the sum of the short-term deflection determined in accordance with C-2 and the long-term deflection, in accordance with C-3 and C-4.

# C-2 SHORT-TERM DEFLECTION

C-2.1 The short-term deflection may be calculated by the usual methods for elastic deflections using the short-term modulus of elasticity of concrete, $E_{\mathrm{c}}$ and an effective moment of inertia $I_{\mathrm{eff}}$ given by the following equation:

$$
I _ {\mathrm {e f f}} = \frac {I _ {\mathrm {r}}}{1 . 2 - \frac {M _ {\mathrm {r}}}{M} \frac {z}{d} \left(1 - \frac {x}{d}\right) \frac {b _ {\mathrm {w}}}{b}}; \text {b u t}
$$

$$
I _ {r} \leq I _ {\text {e f f}} \leq I _ {g r}
$$

where

$I_{\mathrm{r}} =$ moment of inertia of the cracked section,

$M_{\mathrm{r}} =$ cracking moment, equal to $\frac{f_{\mathrm{cr}}I_{\mathrm{gr}}}{y_{\mathrm{t}}}$ where $f_{\mathrm{cr}}$ is the modulus of rupture of concrete, $I_{\mathrm{gr}}$ is the moment of inertia of the gross section about the centroidal axis, neglecting the reinforcement, and $y_{\mathrm{t}}$ is the distance from centroidal axis of gross section, neglecting the reinforcement, to extreme fibre in tension,

$M =$ maximum moment under service loads,

$z =$ lever arm,

$x =$ depth of neutral axis,

$d =$ effective depth,

$b_{\mathrm{w}} =$ breadth of web, and

$b =$ breadth of compression face.

For continuous beams, deflection shall be calculated using the values of $I_{\mathrm{r}}$ , $I_{\mathrm{gr}}$ and $M_{\mathrm{r}}$ modified by the following equation:

$$
X _ {\mathrm {e}} = k _ {1} \left[ \frac {X _ {1} + X _ {2}}{2} \right] + \left(1 - k _ {1}\right) X _ {\mathrm {o}}
$$

where

$$
X _ {e} = \text {m o d i f i e d} X,
$$

$$
X _ {1}, X _ {2} = \text {v a l u e s} X \text {a t}
$$

$$
X _ {0} = \text {v a l u e} X \text {a t} \text {m i d} \text {s p a n},
$$

$$
k _ {1} = \text {c o e f f i c i e n t g i v e n i n T a b l e 2 5 , a n d}
$$

$$
X = \text {v a l u e o f} I _ {r}, I _ {g r} \text {o r} M _ {r} \text {a s a p p r o p r i a t e .}
$$

# C-3 DEFLECTION DUE TO SHRINKAGE

C-3.1 The deflection due to shrinkage $a_{\mathrm{cs}}$ may be computed from the following equation:

$$
a _ {\mathrm {c s}} = k _ {3} \Psi_ {\mathrm {c s}} l ^ {2}
$$

where

$k_{3}$ is a constant depending upon the support conditions,

0.5 for cantilevers,

0.125 for simply supported members,

0.086 for members continuous at one end, and

0.063 for fully continuous members.

$\Psi_{\mathrm{cs}}$ is shrinkage curvature equal to $k_{4}\frac{\varepsilon_{\mathrm{cs}}}{D}$

where $\varepsilon_{\mathrm{cs}}$ is the ultimate shrinkage strain of concrete (see 6.2.4),

$$
\begin{array}{l} k _ {4} = 0. 7 2 \times \frac {P _ {\mathrm {t}} - P _ {\mathrm {c}}}{\sqrt {P _ {\mathrm {t}}}} \leq 1. 0 \text {f o r} 0. 2 5 \leq P _ {\mathrm {t}} - P _ {\mathrm {c}} <   1. 0 \\ = 0. 6 5 \times \frac {P _ {\mathrm {t}} - P _ {\mathrm {c}}}{\sqrt {P _ {\mathrm {t}}}} \leq 1. 0 \text {f o r} P _ {\mathrm {t}} - P _ {\mathrm {c}} \geq 1. 0 \\ \end{array}
$$

Table 25 Values of Coefficient, $k$ ,   
(Clause C-2.1)   

<table><tr><td>k2</td><td>0.5 or less</td><td>0.6</td><td>0.7</td><td>0.8</td><td>0.9</td><td>1.0</td><td>1.1</td><td>1.2</td><td>1.3</td><td>1.4</td></tr><tr><td>k1</td><td>0</td><td>0.03</td><td>0.08</td><td>0.16</td><td>0.30</td><td>0.50</td><td>0.73</td><td>0.91</td><td>0.97</td><td>1.0</td></tr><tr><td colspan="11">NOTE - k2 is given by</td></tr><tr><td></td><td></td><td colspan="9">k2 = M1 + M2 / MFl + M2</td></tr><tr><td>where</td><td colspan="10">M1, M2 = support moments, and</td></tr><tr><td></td><td colspan="10">MFl, M2 = fixed end moments.</td></tr></table>

$$
\text {w h e r e} P _ {\mathrm {t}} = \frac {1 0 0 A _ {\mathrm {s t}}}{b d} \text {a n d} P _ {\mathrm {c}} = \frac {1 0 0 A _ {\mathrm {s c}}}{b d}
$$

and $D$ is the total depth of the section, and $l$ is the length of span.

# C-4 DEFLECTION DUE TO CREEP

C-4.1 The creep deflection due to permanent loads $a_{\mathrm{cc(perm)}}$ may be obtained from the following equation:

$$
a _ {\mathrm {c c} (\mathrm {p e r m})} = a _ {\mathrm {i , c c} (\mathrm {p e r m})} - a _ {\mathrm {i} (\mathrm {p e r m})}
$$

where

$$
\begin{array}{l} a _ {\mathrm {l c u (p e r m)}} = \begin{array}{l} \text {i n i t i a l p l u s c r e e p d e f l e c t i o n d u e t o} \\ \text {p e r m a n e n t l o a d s o b t a i n e d u s i n g a n} \\ \text {e l a s t i c a n a l y s i s w i t h a n e f f e c t i v e} \\ \text {m o d u l u s o f e l a s t i c i t y ,} \end{array} \\ \begin{array}{r l} E _ {\mathrm {c e}} & = \frac {E _ {\mathrm {c}}}{1 + \theta}; \theta \text {b e i n g t h e c r e e p c o e f f i c i e n t}, \\ & \text {a n d} \end{array} \\ a _ {i (\text {p e r m})} = \begin{array}{l} \text {s h o r t - t e r m d e f l e c t i o n d u e t o} \\ \text {p e r m a n e n t l o a d u s i n g} E _ {c}. \end{array} \\ \end{array}
$$

# ANNEX D

# (Clauses 24.4 and 37.1.2)

# SLABSPANNINGINTWO DIRECTIONS

# D-1 RESTRAINED SLABS

D-1.0 When the corners of a slab are prevented from lifting, the slab may be designed as specified in D-1.1 to D-1.11.   
D-1.1 The maximum bending moments per unit width in a slab are given by the following equations:

$$
M _ {\mathrm {x}} = \alpha_ {\mathrm {x}} w l _ {\mathrm {x}} ^ {2}
$$

$$
M _ {y} = \alpha_ {y} w l _ {x} ^ {2}
$$

where

$\alpha_{\mathbf{x}}$ and $\alpha_{\mathbf{y}}$ are coefficients given in Table 26, $w =$ total design load per unit area,

$M_{x},M_{y} =$ moments on strips of unit width spanning $l_{x}$ and $l_{y}$ respectively, and

$l_{x}$ and $l_{y} =$ lengths of the shorter span and longer span respectively.

D-1.2 Slabs are considered as divided in each direction into middle strips and edge strips as shown in Fig. 25 the middle strip being three-quarters of the width and each edge strip one-eight of the width.   
D-1.3 The maximum moments calculated as in D-1.1 apply only to the middle strips and no redistribution shall be made.   
D-1.4 Tension reinforcement provided at mid-span in the middle strip shall extend in the lower part of the slab to within $0.25l$ of a continuous edge, or $0.15l$ of a discontinuous edge.   
D-1.5 Over the continuous edges of a middle strip, the tension reinforcement shall extend in the upper part of the slab a distance of $0.15l$ from the support, and at least 50 percent shall extend a distance of $0.3l$ .

D-1.6 At a discontinuous edge, negative moments may arise. They depend on the degree of fixity at the edge of the slab but, in general, tension reinforcement equal to 50 percent of that provided at mid-span extending 0.1 l into the span will be sufficient.

D-1.7 Reinforcement in edge strip, parallel to that edge, shall comply with the minimum given in Section 3 and the requirements for torsion given in D-1.8 to D-1.10.   
D-1.8 Torsion reinforcement shall be provided at any corner where the slab is simply supported on both edges meeting at that corner. It shall consist of top and bottom reinforcement, each with layers of bars placed parallel to the sides of the slab and extending from the edges a minimum distance of one-fifth of the shorter span. The area of reinforcement in each of these four layers shall be three-quarters of the area required for the maximum mid-span moment in the slab.   
D-1.9 Torsion reinforcement equal to half that described in D-1.8 shall be provided at a corner contained by edges over only one of which the slab is continuous.   
D-1.10 Torsion reinforcements need not be provided at any corner contained by edges over both of which the slab is continuous.   
D-1.11 Torsion $l_{\mathbf{y}} / l_{\mathbf{x}}$ is greater than 2, the slabs shall be designed as spanning one way.

# D-2 SIMPLY SUPPORTED SLABS

D-2.1 When simply supported slabs do not have adequate provision to resist torsion at corners and to prevent the corners from lifting, the maximum

![](images/a6bed8c9b6dc33a351523a4ea6601ec61efde9ca4908465ff215013abc05e916.jpg)  
25A FOR SPAN $\mathcal{I}_{\kappa}$

![](images/49b607fd07ce83ca2c70d17088128796a5a00cd04164748b2291be5d98011bfa.jpg)  
25B FOR SPAN $\mathcal{I}_y$   
FIG.25 DIVISION OF SLAB INTO MIDDLE AND EDGE STRIPS

(Clauses D-1.1 and 24.4.1)

Table 26 Bending Moment Coefficients for Rectangular Panels Supported on Four Sides with Provision for Torsion at Corners   

<table><tr><td rowspan="2">Case No.</td><td rowspan="2">Type of Panel and Moments Considered</td><td colspan="8">Short Span Coefficients αx(Values of l_y/l_x)</td><td rowspan="2">Long Span Coefficients αy for All Values of l_y/l_x</td></tr><tr><td>1.0</td><td>1.1</td><td>1.2</td><td>1.3</td><td>1.4</td><td>1.5</td><td>1.75</td><td>2.0</td></tr><tr><td>(1)</td><td>(2)</td><td>(3)</td><td>(4)</td><td>(5)</td><td>(6)</td><td>(7)</td><td>(8)</td><td>(9)</td><td>(10)</td><td>(11)</td></tr><tr><td>1</td><td>Interior Panels:</td><td></td><td></td><td></td><td></td><td></td><td></td><td></td><td></td><td></td></tr><tr><td></td><td>Negative moment at continuous edge</td><td>0.032</td><td>0.037</td><td>0.043</td><td>0.047</td><td>0.051</td><td>0.053</td><td>0.060</td><td>0.065</td><td>0.032</td></tr><tr><td></td><td>Positive moment at mid-span</td><td>0.024</td><td>0.028</td><td>0.032</td><td>0.036</td><td>0.039</td><td>0.041</td><td>0.045</td><td>0.049</td><td>0.024</td></tr><tr><td>2</td><td>One Short Edge Continuous:</td><td></td><td></td><td></td><td></td><td></td><td></td><td></td><td></td><td></td></tr><tr><td></td><td>Negative moment at continuous edge</td><td>0.037</td><td>0.043</td><td>0.048</td><td>0.051</td><td>0.055</td><td>0.057</td><td>0.064</td><td>0.068</td><td>0.037</td></tr><tr><td></td><td>Positive moment at mid-span</td><td>0.028</td><td>0.032</td><td>0.036</td><td>0.039</td><td>0.041</td><td>0.044</td><td>0.048</td><td>0.052</td><td>0.028</td></tr><tr><td>3</td><td>One Long Edge Discontinuous:</td><td></td><td></td><td></td><td></td><td></td><td></td><td></td><td></td><td></td></tr><tr><td></td><td>Negative moment at continuous edge</td><td>0.037</td><td>0.044</td><td>0.052</td><td>0.057</td><td>0.063</td><td>0.067</td><td>0.077</td><td>0.085</td><td>0.037</td></tr><tr><td></td><td>Positive moment at mid-span</td><td>0.028</td><td>0.033</td><td>0.039</td><td>0.044</td><td>0.047</td><td>0.051</td><td>0.059</td><td>0.065</td><td>0.028</td></tr><tr><td>4</td><td>Two Adjacent Edges Discontinuous:</td><td></td><td></td><td></td><td></td><td></td><td></td><td></td><td></td><td></td></tr><tr><td></td><td>Negative moment at continuous edge</td><td>0.047</td><td>0.053</td><td>0.060</td><td>0.065</td><td>0.071</td><td>0.075</td><td>0.084</td><td>0.091</td><td>0.047</td></tr><tr><td></td><td>Positive moment at mid-span</td><td>0.035</td><td>0.040</td><td>0.045</td><td>0.049</td><td>0.053</td><td>0.056</td><td>0.063</td><td>0.069</td><td>0.035</td></tr><tr><td>5</td><td>Two Short Edges Discontinuous:</td><td></td><td></td><td></td><td></td><td></td><td></td><td></td><td></td><td></td></tr><tr><td></td><td>Negative moment at continuous edge</td><td>0.045</td><td>0.049</td><td>0.052</td><td>0.056</td><td>0.059</td><td>0.060</td><td>0.065</td><td>0.069</td><td>---</td></tr><tr><td></td><td>Positive moment at mid-span</td><td>0.035</td><td>0.037</td><td>0.040</td><td>0.043</td><td>0.044</td><td>0.045</td><td>0.049</td><td>0.052</td><td>0.035</td></tr><tr><td>6</td><td>Two Long Edges Discontinuous:</td><td></td><td></td><td></td><td></td><td></td><td></td><td></td><td></td><td></td></tr><tr><td></td><td>Negative moment at continuous edge</td><td>---</td><td>---</td><td>---</td><td>---</td><td>---</td><td>---</td><td>---</td><td>---</td><td>0.045</td></tr><tr><td></td><td>Positive moment at mid-span</td><td>0.035</td><td>0.043</td><td>0.051</td><td>0.057</td><td>0.063</td><td>0.068</td><td>0.080</td><td>0.088</td><td>0.035</td></tr><tr><td>7</td><td>Three Edges Discontinuous (One Long Edge Continuous):</td><td></td><td></td><td></td><td></td><td></td><td></td><td></td><td></td><td></td></tr><tr><td></td><td>Negative moment at continuous edge</td><td>0.057</td><td>0.064</td><td>0.071</td><td>0.076</td><td>0.080</td><td>0.084</td><td>0.091</td><td>0.097</td><td>---</td></tr><tr><td></td><td>Positive moment at mid-span</td><td>0.043</td><td>0.048</td><td>0.053</td><td>0.057</td><td>0.060</td><td>0.064</td><td>0.069</td><td>0.073</td><td>0.043</td></tr><tr><td>8</td><td>Three Edges Discontinuous (One Short Edge Continuous):</td><td></td><td></td><td></td><td></td><td></td><td></td><td></td><td></td><td></td></tr><tr><td></td><td>Negative moment at continuous edge</td><td>---</td><td>---</td><td>---</td><td>---</td><td>---</td><td>---</td><td>---</td><td>---</td><td>0.057</td></tr><tr><td></td><td>Positive moment at mid-span</td><td>0.043</td><td>0.051</td><td>0.059</td><td>0.065</td><td>0.071</td><td>0.076</td><td>0.087</td><td>0.096</td><td>0.043</td></tr><tr><td>9</td><td>Four Edges Discontinuous:</td><td></td><td></td><td></td><td></td><td></td><td></td><td></td><td></td><td></td></tr><tr><td></td><td>Positive moment at mid-span</td><td>0.056</td><td>0.064</td><td>0.072</td><td>0.079</td><td>0.085</td><td>0.089</td><td>0.100</td><td>0.107</td><td>0.056</td></tr></table>

moments per unit width are given by the following equation:

$$
M _ {x} = \alpha_ {x} w l _ {x} ^ {2}
$$

$$
M _ {y} = \alpha_ {y} w l _ {x} ^ {2}
$$

where

$M_{x},M_{y},w,l_{x},l_{y}$ are same as those in D-1.1,

and $\alpha_{x}$ and $\alpha_{y}$ are moment coefficients given in Table 27

D-2.1.1 At least 50 percent of the tension reinforcement provided at mid-span should extend to the supports. The remaining 50 percent should extend to within $0.1l_{\mathrm{x}}$ or $0.1l_{\mathrm{y}}$ of the support, as appropriate.

(Clause D-2.1)

Table 27 Bending Moment Coefficients for Slabs Spanning in Two Directions at Right Angles, Simply Supported on Four Sides   

<table><tr><td>\( l_y/l_x \)</td><td>1.0</td><td>1.1</td><td>1.2</td><td>1.3</td><td>1.4</td><td>1.5</td><td>1.75</td><td>2.0</td><td>2.5</td><td>3.0</td></tr><tr><td>\( \alpha_x \)</td><td>0.062</td><td>0.074</td><td>0.084</td><td>0.093</td><td>0.099</td><td>0.104</td><td>0.113</td><td>0.118</td><td>0.122</td><td>0.124</td></tr><tr><td>\( \alpha_y \)</td><td>0.062</td><td>0.061</td><td>0.059</td><td>0.055</td><td>0.051</td><td>0.046</td><td>0.037</td><td>0.029</td><td>0.020</td><td>0.014</td></tr></table>

# ANNEX E

# (Clause 25.2)

# EFFECTIVE LENGTH OF COLUMN

E-1 In the absence of more exact analysis, the effective length of columns in framed structures may be obtained from the ratio of effective length to unsupported length $l_{\mathrm{ef}} / l$ given in Fig. 26 when relative displacement of the ends of the column is prevented and in Fig. 26 when relative lateral displacement of the ends is not prevented. In the latter case, it is recommended that the effective length ratio $l_{\mathrm{ef}} / l$ may not be taken to be less than 1.2.

# NOTES

1 Figures 26 and 27 are reproduced from 'The Structural Engineer' No. 7, Volume 52, July 1974 by the permission of the Council of the Institution of Structural Engineers, U.K.   
2 In Figs. 26 and 27, $\beta_{1}$ and $\beta_{2}$ are equal to $\frac{\sum K_{\mathrm{c}}}{\sum K_{\mathrm{c}} + \sum K_{\mathrm{b}}}$

where the summation is to be done for the members framing into a joint at top and bottom respectively; and $K_{\mathrm{e}}$ and $K_{\mathrm{h}}$ being the flexural stiffness for column and beam respectively.

E-2 To determine whether a column is a no sway or a sway column, stability index $Q$ may be computed as given below:

$$
Q = \frac {\sum P _ {\mathrm {u}} \Delta_ {\mathrm {u}}}{H _ {\mathrm {u}} h _ {\mathrm {s}}}
$$

where

$\sum P_{\mathfrak{u}} = \sum$ of axial loads on all column in the storey,

$\Delta_{\mathbf{u}} =$ elastically computed first order lateral deflection,

$H_{\mathfrak{u}} =$ total lateral force acting within the storey, and

$h_{s} =$ height of the storey.

If $Q \leq 0.04$ , then the column in the frame may be taken as no sway column, otherwise the column will be considered as sway column.

E-3 For normal usage assuming idealized conditions, the effective length $l_{\mathrm{ef}}$ of in a given plane may be assessed on the basis of Table 28.

![](images/a276c23e68bd29fd6e78cd682117425a564a0d6fe399cb6bb3b031358921add8.jpg)  
FIG. 26 EFFECTIVE LENGTH RATIOS FOR A COLUMN IN A FRAME WITH NO SWAY

![](images/5fc8bc6c22035c4c1c207cd7d2d9b32b1e85da32ed545295fbc1b57d898cd9a1.jpg)  
FIG. 27 EFFECTIVE LENGTH RATIOS FOR A COLUMN IN A FRAME WITHOUT RESTRAINT AGAINST SWAY

(Clause E-3)

Table 28 Effective Length of Compression Members   

<table><tr><td>Degree of End Restraint of Compre- sion Members</td><td>Symbol</td><td>Theoretical Value of Effective Length</td><td>Recommended Value of Effective Length</td></tr><tr><td>(1)</td><td>(2)</td><td>(3)</td><td>(4)</td></tr><tr><td>Effectively held in position and restrained against rotation in both ends</td><td></td><td>0.50 l</td><td>0.65 l</td></tr><tr><td>Effectively held in position at both ends, restrained against rotation at one end</td><td></td><td>0.70 l</td><td>0.80 l</td></tr><tr><td>Effectively held in position at both ends, but not restrained against rotation</td><td></td><td>1.00 l</td><td>1.00 l</td></tr><tr><td>Effectively held in position and restrained against rotation at one end, and at the other restrained against rotation but not held in position</td><td></td><td>1.00 l</td><td>1.20</td></tr><tr><td>Effectively held in position and restrained against rotation in one end, and at the other partially restrained against rotation but not held in position</td><td></td><td></td><td>1.50 l</td></tr><tr><td>Effectively held in position at one end but not restrained against rotation, and at the other end restrained against rotation but not held in position</td><td></td><td>2.00 l</td><td>2.00 l</td></tr><tr><td>Effectively held in position and restrained against rotation at one end but not held in position nor restrained against rotation at the other end</td><td></td><td>2.00 l</td><td>2.00 l</td></tr></table>

NOTE $-l$ is the unsupported length of compression member.

# ANNEX F

# (Clauses 35.3.2 and 43.1)

# CALCULATION OF CRACK WIDTH

Provided that the strain in the tension reinforcement is limited to $0.8F_{y} / E_{s}$ , the design surface crack width, which should not exceed the appropriate value given in 35.3.2 may be calculated from the following equation:

Design surface crack width

$$
W _ {\mathrm {c r}} = \frac {3 a _ {\mathrm {c r}} \varepsilon_ {\mathrm {m}}}{1 + \frac {2 \left(a _ {\mathrm {c r}} - C _ {\mathrm {m i n}}\right)}{h - x}}
$$

where

$a_{\mathrm{cr}} =$ distance from the point considered to the surface of the nearest longitudinal bar,

$C_{\min} =$ minimum cover to the longitudinal bar;

$\varepsilon_{\mathfrak{m}} =$ average steel strain at the level considered,

$h =$ overall depth of the member, and

$x =$ depth of the neutral axis.

The average steel strain $\varepsilon_{\mathrm{m}}$ may be calculated on the basis of the following assumption:
