Repository: smartlinemanapp/GridMind

File: IS_456_with_all_ammendments_260307_170634.md (part 11 of 11)
HARNTIy HINK
Concrete shall be mixed in a mechanical mixer (see also IS 1791 and IS 12119). It shall be ensured that stationary or central mixers and truck mixers shall comply with the performance criteria of mixing efficiency as per IS 4634. Mixing efficiency test shall be performed at least once in a year.

(Page 25, clause 10.3.1) — Substitute the following for the existing clause:

'10.3.1 As a guidance, the mixing time shall be at least 2 min for conventional free fall (drum) batch type concrete mixers. For other types of more efficient mixers, manufacturers' recommendations shall be followed.'

(Page 25, clause 10.3.3) — Substitute the following for the existing clause:

'10.3.3 Dosages of retarders, plasticizers and superplasticizers shall be restricted to 0.5, 1.0 and 2.0 percent respectively by mass of cementitious materials; however, the dosages of polycarboxylate based admixtures shall not exceed 1.0 percent. A higher value of above admixtures may be used, if agreed upon between the manufacturer and the constructor based on performance tests relating to workability, setting time and early age strength.'

(Page 25, clause 11.1, informal table) - Substitute the following for the existing table:

<table><tr><td>a) Deviation from specified dimensions of cross-section of columns and beams</td><td>+10
-5 mm</td></tr><tr><td>b) Deviation from dimensions of footings:</td><td></td></tr><tr><td>1) Dimensions in plan</td><td>+50
-10 mm</td></tr><tr><td>2) Eccentricity</td><td>0.02 times the width of the footing in the direction of deviation but not more than 50 mm</td></tr><tr><td>3) Thickness</td><td>+50
-10 mm
or
±0.05 times the specified thickness, whichever is less</td></tr></table>

(Page 27, clause 13.4, para 1, fourth sentence) — Delete.

[Page 30, Table 11 (see also Amendments No. 1 and 3)] — Substitute the following for the existing Table 11:

Table 11 Characteristic Compressive Strength Compliance Requirement (Clauses 16.1 and 16.3)   

<table><tr><td>Specified Grade</td><td>Mean of the Group of 4 Non-Overlapping Consecutive Test Results in N/mm2</td><td>Individual Test Results in N/mm2</td></tr><tr><td rowspan="2">(1)</td><td>Min</td><td>Min</td></tr><tr><td>(2)</td><td>(3)</td></tr><tr><td rowspan="4">M 15 and above</td><td>≥ fck + 0.825 x established standard deviation</td><td>≥ fck - 3 N/mm2</td></tr><tr><td>(rounded off to nearest 0.5 N/mm2)</td><td></td></tr><tr><td>or</td><td></td></tr><tr><td>fck + 3 N/mm2, whichever is greater</td><td></td></tr><tr><td colspan="3">NOTES</td></tr><tr><td colspan="3">1. In the absence of established value of standard deviation, the values given in Table 8 may be assumed, and attempt should be made to obtain results of 30 samples as early as possible to establish the value of standard deviation.</td></tr><tr><td colspan="3">2. For concrete of quantity up to 30 m3 (where the number of samples to be taken is less than four as per the frequency of sampling given in 15.2.2), the mean of test results of all such samples shall be fck + 4 N/mm2, minimum and the requirement of minimum individual test results shall be fck - 2 N/mm2, minimum. However, when the number of sample is only one as per 15.2.2, the requirement shall be fck + 4 N/mm2, minimum.</td></tr></table>

[Page 41, clause 24.4.1 (a)]—Substitute the following for the existing:

‘a) Calculate the sum of the midspan moment and the average of the support moments (neglecting signs) for each panel.’

(Page 42, clause 26.2.1, Note 2) — Insert the following new note:

3 For plain cement concrete of M15 grade with nominal reinforcement, the design bond stress may be taken as $1.0\mathrm{N} / \mathrm{mm}^2$

(Page 43, clause 26.2.1.1, para 2) — Insert the following at the end of para:

'For fusion bonded epoxy coated deformed bars, design bond stress values shall be taken as 80 percent of the values given in the above table.'

(Page 67, clause 35.3.2, last para, third sentence) --- Substitute the following for the existing sentence:

'For particularly aggressive environment, such as 'very severe' and 'extreme' categories given in Table 3, the assessed surface width of cracks should not in general, exceed $0.1\mathrm{mm}$

(Page 74, clause 40.5.2, formula) --- Substitute, $\Sigma A_{\mathrm{sv}}$ for $A_{s}$ in the formula.

[Page 80, clause B-2.1.1, informal table (see also Amendment No. 2)]—Substitute

<table><tr><td>M 50 and above</td><td rowspan="2">for</td><td>M 50</td><td>M 55</td><td rowspan="2">,</td></tr><tr><td>5.2</td><td>5.2</td><td>5.6</td></tr></table>

[Page 81, Table 21 (see also Amendment No.2)] —— Substitute the entries against M 55 and insert new row for M 60, as follows:

<table><tr><td rowspan="2">Grade of Concrete</td><td colspan="2">Permissible Stress in Compression</td><td rowspan="2">Permissible Stress in Bond (Average) for Plain Bars in Tension</td></tr><tr><td>Bending</td><td>Direct</td></tr><tr><td>(1)</td><td>(2)</td><td>(3)</td><td>(4)</td></tr><tr><td>M 55</td><td>18.0</td><td>13.5</td><td>1.5</td></tr><tr><td>M 60</td><td>20.0</td><td>15.0</td><td>1.6</td></tr></table>

(Page 92, clause E-1, line 5) --- Substitute 'Fig. 27' for 'Fig. 26'.

CED2

![](images/3eeb1efdcac575f27763225d28bb92ff08f249063b86a5bf13419642bfe586fc.jpg)

# AMENDMENT NO.5 JULY 2019 TO IS 456:2000 PLAIN AND REINFORCED CONCRETE - CODE OF PRACTICE

(Fourth Revision)

[Page13, clause 5.1 (a)] — Substitute the following for the existing:

a) Ordinary Portland Cement conforming to IS 269

[Page 13, clause 5.1 (b) and (c)] — Delete.

(Page 13, clause 5.2) — Insert the following after the title:

'Mineral admixtures listed below may be used along with ordinary Portland cement. Uniform blending of the mineral admixtures with the cement should be ensured.'

(Page 13, clause 5.2.1) — Substitute the following for the existing clause:

# 5.2.1 Pozzolanas

Pozzolanic materials, as given below, may be used.'

(Page 13, clause 5.2.1.1, line 3) — Delete the following:

provided uniform blending with cement is ensured

[Page 13, clause 5.2.1.2 (see also Amendment No. 2)] — Delete the following:

provided uniform blending with the cement is ensured

(Page 13, clause 5.2.1.4) — Substitute the following for the existing clause:

# Price Group 2

# 5.2.1.4 Metakaolin

Metakaolin conforming to IS 16354 may be used as part replacement of ordinary Portland cement.'

(Page 13, clause 5.2.2) — Substitute the following for the existing clause:

# 5.2.2 Ground Granulated Blast Furnace Slag

Ground granulated blast furnace slag conforming to IS 16714 may be used as part replacement of ordinary Portland cement.'

(Page 14, clause 5.2.2) — Insert the following new clause:

# 5.2.3 Precautions

5.2.3.1 For concrete made with mineral admixtures, the setting time and rate of gain of strength may be different from those of concrete made with ordinary Portland cement alone. Cognizance of such modified properties shall be taken into account in deciding de-shuttering time, rate of movement of formwork in slipform construction, initial time of prestressing, longer curing period and for early age loading. The compatibility of chemical admixtures and cementitious materials should be ensured by trials.   
5.2.3.2 Concrete containing mineral admixtures may exhibit an increase in plastic shrinkage cracking because of its low bleeding characteristics. The problem may be avoided by ensuring that such concrete is protected against drying, both during and after finishing.   
5.2.3.3 Some other properties of concrete such as modulus of elasticity, tensile strength, creep and shrinkage are not likely to be significantly different. For design purposes, it will be sufficiently accurate to adopt the same values as those used for concrete made with ordinary Portland cement alone.   
5.2.3.4 Mixes that contain very fine mineral admixtures such as silica fume, can be sticky and difficult to finish.   
5.2.3.5 Concrete made using blended cements such as Portland pozzolana cement and Portland slag cement shall also adhere to 5.2.3.1, 5.2.3.2 and 5.2.3.3.

(Page 14, clause 5.3, line 1) — Insert, 'derived from natural sources and from other than natural sources,' after 'Aggregates'.

(Page 17, clause 8.1.1, para 3, first sentence) — Insert the following after first sentence:

'Maintenance plays an important role in sustained durability of concrete (see also 10.1).'

(Page 19, Table 4, Note 4) — Substitute the following for the existing:

4 The cement contents given in col 7 of this table are the minimum recommended. For $\mathrm{SO}_3$ contents near the upper limit of any class, cement contents above these minimum are advised. For the purpose of calculation of $\mathrm{SO}_3$ content (if the test results are in the form of $\mathrm{SO}_4$ , the following relation shall be used: $\mathrm{SO}_3 = 0.833\mathrm{SO}_4$ .

(Page 20, clause 8.2.5.3, line 6) — Insert ‘(where $\mathrm{SO}_3 = 0.833\mathrm{SO}_4$ )’ after ‘ $\mathrm{SO}_3$ ’.

[Page 20, clause 8.2.5.4, para 2, (b)] — Substitute the following for the existing:

b) Use of low alkali ordinary Portland cement having total alkali content not more than 0.6 percent [as $\mathrm{Na}_2\mathrm{O}$ equivalent (expressed as $\mathrm{Na}_2\mathrm{O} + 0.658\mathrm{K}_2\mathrm{O})$ ].

Further advantage can be obtained by use offfly ash conforming to IS 3812 (Part 1) or ground granulated blast furnace slag conforming to IS 16714 as part replacement of ordinary Portland cement [having total alkali content as $\mathrm{Na}_2\mathrm{O}$ equivalent (expressed as $\mathrm{Na}_2\mathrm{O} + 0.658\mathrm{K}_2\mathrm{O}$ ) not more than 0.6 percent], provided fly ash content is at least 25 percent or slag content is at least 50 percent.

(Page 25, clause 11.3.1, line 4) — Delete the following:

'and where ordinary Portland cement is used and adequate curing is done'

(Page 25, clause 11.3.1, informal table) — Substitute the following for the existing table:

<table><tr><td rowspan="2">SI
No.</td><td rowspan="2">Type of Formwork</td><td colspan="2">Minimum Period Before Striking Formwork</td></tr><tr><td>For Concrete
Made Using
OPC</td><td>For Concrete Made
Using Cement Other than
OPC or Using Mineral
Admixtures Like Fly Ash
and Slag</td></tr><tr><td>(1)</td><td>(2)</td><td>(3)</td><td>(4)</td></tr><tr><td>i)</td><td>Vertical formwork to columns, walls, beams</td><td>16-24 h</td><td>16-24 h</td></tr><tr><td>ii)</td><td>Soffit formwork to slabs (Props to be refixed immediately after removal of formwork)</td><td>3 days</td><td>7 days</td></tr><tr><td>iii)</td><td>Soffit formwork to beams (Props to be refixed immediately after removal of formwork)</td><td>7 days</td><td>10 days</td></tr><tr><td rowspan="3">iv)</td><td>Props to slabs:</td><td></td><td></td></tr><tr><td>1) Spanning up to 4.5 m</td><td>7 days</td><td>10 days</td></tr><tr><td>2) Spanning over 4.5 m</td><td>14 days</td><td>14 days</td></tr><tr><td rowspan="3">v)</td><td>Props to beams and arches:</td><td></td><td></td></tr><tr><td>1) Spanning up to 6 m</td><td>14 days</td><td>14 days</td></tr><tr><td>2) Spanning over 6 m</td><td>21 days</td><td>21 days</td></tr><tr><td></td><td colspan="3">NOTE — Utmost care shall be taken to provide props. The props shall be provided immediately after stripping each shuttering panel and not after stripping all the panels of the entire slab.</td></tr></table>

(Page 25, clause 11.3.1, last sentence) — Delete the words 'other cements and'.

(Page 25, clause 11.3.1) — Insert the following new clause:

11.3.1.1 In case of use of cements other than OPC or in case of use of mineral admixtures like fly ash and slag, in lieu of the minimum period specified in 11.3.1 col 3, the stripping of formwork may be done in accordance with the provisions of 11.3.1 col 2, provided concrete cube testing is done to ensure that the following minimum strength is achieved:

a) 3 days 45 percent of specified strength   
b) 7 days 60 percent of specified strength   
c) 14 days 85 percent of specified strength

(Page 26, clause 13.3.1, sentence one) — Substitute the following for the existing:

'Concrete shall be compacted using mechanical vibrators complying with IS 2505, IS 2506 and IS 2514.'

(Page 33, clause 21.1, sentence four) — Substitute the following for the existing sentence:

'Essential requirements of fire safety of buildings with respect to details of construction are given in IS 1642.'

[Page 45, clause 26.2.5.1 (g)] — Insert the following para at the end:

'Reinforcement couplers for mechanical splices of bars for concrete reinforcement, used, shall be in accordance with IS 16172.'

(Page 72, clause 40.2.3.1) — Substitute the following for the existing:

40.2.3.1 For solid slabs, the nominal shear stress shall not exceed half the appropriate values given in Table 20.

Maximum shear stress, $\tau_{\mathrm{cmax}}$ given in Table 20 is valid for all load cases including earthquake except the following:

a) For coupling beams in coupled shear walls, under earthquake forces, the limiting value of $\tau_{\mathrm{cmax}}$ given in Table 20 shall be superseded by 10 of IS 13920: 2016.   
b) Coupled shear walls shall be connected by ductile coupling beams. If the earthquake induced shear stress in the coupling beam exceeds,

$$
\frac {0 . 1 \ell_ {\mathrm {s}} \sqrt {f _ {\mathrm {c k}}}}{D}
$$

where $\ell_{\mathrm{s}}$ is the clear span of the coupling beam and $D$ is its overall depth, the entire earth quake induced shear and flexure shall, preferably, be resisted by diagonal reinforcement.

The area of reinforcement to be provided along each diagonal in a diagonally reinforced coupling beam shall be,

$$
A _ {\mathrm {s d}} = \frac {V _ {\mathrm {u}}}{1 . 7 4 f _ {\mathrm {y}} \sin \alpha}
$$

where $V_{\mathrm{u}}$ is the factored shear force and $\alpha$ is the angle made by the diagonal reinforcement with the horizontal. At least 4 bars of $8\mathrm{mm}$ diameter shall be provided along each diagonal. The reinforcement along each diagonal shall be enclosed by special confining reinforcement, as per 8 of IS 13920 : 2016. The pitch of spiral or spacing of ties shall not exceed $100\mathrm{mm}$ .

The diagonal or horizontal bars of a coupling beam shall be anchored in the adjacent walls with an anchorage length of 1.5 times the development length in tension.

(Page 77, Annex A) — Substitute the following for the existing entries against concerned Indian Standards:

IS No. Title

269:2015 Ordinary Portland cement - Specification (sixth revision)

383:2016 Coarse and fine aggregate for concrete Specification (third revision)

455:2015 Portland slag cement - Specification (fifth revision)

875 (Part 3) : 2015 Wind loads (third revision)

1489 Portland Pozzolana cement — Specification

(Part 1): 2015 Fly ash based (fourth revision)

(Part 2): 2015 Calcined clay based (fourth revision)

1641 : 2013 Code of Practice for fire safety of buildings (general) : General principles of fire grading and classification (second revision)

IS No.

# Title

1642:2013

Fire safety of buildings (general) : Details of construction — Code of Practice (second revision)

1786:2008

High strength deformed steel bars and wires for concrete reinforcement — Specification (fourth revision)

3812 (Part 1):

Pulverized fuel ash: Part 1 For use as pozzolana in cement, cement mortar and concrete (third revision)

2013

Uncoated stress relieved strand for Prestressed concrete — Specification (second revision)

6006:2014

Ductile design and detailing of reinforced concrete structures subjected to seismic forces — Code of Practice (first revision)

13920:2016

Uncoated stress relieved low relaxation seven-wire (Ply) strand for prestressed concrete — Specification (first revision)'

[Page 78, Annex A, entries pertaining to 'IS 4656: 1968', 'IS 8112: 1989', 'IS 12089: 1987' and 'IS 12269: 1987'] — Delete.

(Page 79,Annex A) — Insert the following new entries at the end:

'IS No.

# Title

16172:2014

Reinforcement couplers for mechanical splices of bars for concrete reinforcement — Specification

16354:2015

Metakaolin for use in cement, cement mortar and concrete — Specification

16714:2018

Ground granulated blast furnace slag for use in cement, mortar and concrete—Specification'

CED 02)

Publication Unit, BIS, New Delhi, India
